Repository: Nsahu2023/tertiary-hybrid-model-PEC-

File: dataset-3 neat bivo4 data.csv
Bibliography,Instance number,First Layer,WE area(cm2),Power(W),Intensity(mW/cm2),AM1.5G,Electrolyte Molarity (M),pH,BandGap(eV),Experimental Bias (V),correction factor, RHE bias (V vs RHE),PhotocurrentDensity(mA/cm2)
"Eo, Tatsuya, et al. ""Handy protocol of nitrogen-doped BiVO4 photoanode for visible light-driven water oxidation."" ACS Applied Energy Materials 4.4 (2021): 2983-2989.",1,neat BiVO4,0.28,500,100,0,0.1,7,2.47,0.5701,0,0.5701,0.0803
"Eo, Tatsuya, et al. ""Handy protocol of nitrogen-doped BiVO4 photoanode for visible light-driven water oxidation."" ACS Applied Energy Materials 4.4 (2021): 2983-2989.",2,neat BiVO4,0.28,500,100,0,0.1,7,2.47,0.6138,0,0.6138,0.1696
"Eo, Tatsuya, et al. ""Handy protocol of nitrogen-doped BiVO4 photoanode for visible light-driven water oxidation."" ACS Applied Energy Materials 4.4 (2021): 2983-2989.",3,neat BiVO4,0.28,500,100,0,0.1,7,2.47,0.6515,0,0.6515,0.2838
"Eo, Tatsuya, et al. ""Handy protocol of nitrogen-doped BiVO4 photoanode for visible light-driven water oxidation."" ACS Applied Energy Materials 4.4 (2021): 2983-2989.",4,neat BiVO4,0.28,500,100,0,0.1,7,2.47,0.6798,0,0.6798,0.3854
"Eo, Tatsuya, et al. ""Handy protocol of nitrogen-doped BiVO4 photoanode for visible light-driven water oxidation."" ACS Applied Energy Materials 4.4 (2021): 2983-2989.",5,neat BiVO4,0.28,500,100,0,0.1,7,2.47,0.7032,0,0.7032,0.4844
"Eo, Tatsuya, et al. ""Handy protocol of nitrogen-doped BiVO4 photoanode for visible light-driven water oxidation."" ACS Applied Energy Materials 4.4 (2021): 2983-2989.",6,neat BiVO4,0.28,500,100,0,0.1,7,2.47,0.731,0,0.731,0.6006
"Eo, Tatsuya, et al. ""Handy protocol of nitrogen-doped BiVO4 photoanode for visible light-driven water oxidation."" ACS Applied Energy Materials 4.4 (2021): 2983-2989.",7,neat BiVO4,0.28,500,100,0,0.1,7,2.47,0.7668,0,0.7668,0.708
"Eo, Tatsuya, et al. ""Handy protocol of nitrogen-doped BiVO4 photoanode for visible light-driven water oxidation."" ACS Applied Energy Materials 4.4 (2021): 2983-2989.",8,neat BiVO4,0.28,500,100,0,0.1,7,2.47,0.7986,0,0.7986,0.8088
"Eo, Tatsuya, et al. ""Handy protocol of nitrogen-doped BiVO4 photoanode for visible light-driven water oxidation."" ACS Applied Energy Materials 4.4 (2021): 2983-2989.",9,neat BiVO4,0.28,500,100,0,0.1,7,2.47,0.8284,0,0.8284,0.9064
"Eo, Tatsuya, et al. ""Handy protocol of nitrogen-doped BiVO4 photoanode for visible light-driven water oxidation."" ACS Applied Energy Materials 4.4 (2021): 2983-2989.",10,neat BiVO4,0.28,500,100,0,0.1,7,2.47,0.8622,0,0.8622,0.9972
"Eo, Tatsuya, et al. ""Handy protocol of nitrogen-doped BiVO4 photoanode for visible light-driven water oxidation."" ACS Applied Energy Materials 4.4 (2021): 2983-2989.",11,neat BiVO4,0.28,500,100,0,0.1,7,2.47,0.904,0,0.904,1.0869
"Eo, Tatsuya, et al. ""Handy protocol of nitrogen-doped BiVO4 photoanode for visible light-driven water oxidation."" ACS Applied Energy Materials 4.4 (2021): 2983-2989.",12,neat BiVO4,0.28,500,100,0,0.1,7,2.47,0.9477,0,0.9477,1.1691
"Eo, Tatsuya, et al. ""Handy protocol of nitrogen-doped BiVO4 photoanode for visible light-driven water oxidation."" ACS Applied Energy Materials 4.4 (2021): 2983-2989.",13,neat BiVO4,0.28,500,100,0,0.1,7,2.47,0.9914,0,0.9914,1.2449
"Eo, Tatsuya, et al. ""Handy protocol of nitrogen-doped BiVO4 photoanode for visible light-driven water oxidation."" ACS Applied Energy Materials 4.4 (2021): 2983-2989.",14,neat BiVO4,0.28,500,100,0,0.1,7,2.47,1.0351,0,1.0351,1.32
"Eo, Tatsuya, et al. ""Handy protocol of nitrogen-doped BiVO4 photoanode for visible light-driven water oxidation."" ACS Applied Energy Materials 4.4 (2021): 2983-2989.",15,neat BiVO4,0.28,500,100,0,0.1,7,2.47,1.0789,0,1.0789,1.3925
"Eo, Tatsuya, et al. ""Handy protocol of nitrogen-doped BiVO4 photoanode for visible light-driven water oxidation."" ACS Applied Energy Materials 4.4 (2021): 2983-2989.",16,neat BiVO4,0.28,500,100,0,0.1,7,2.47,1.1226,0,1.1226,1.4643
"Eo, Tatsuya, et al. ""Handy protocol of nitrogen-doped BiVO4 photoanode for visible light-driven water oxidation."" ACS Applied Energy Materials 4.4 (2021): 2983-2989.",17,neat BiVO4,0.28,500,100,0,0.1,7,2.47,1.1663,0,1.1663,1.5335
"Eo, Tatsuya, et al. ""Handy protocol of nitrogen-doped BiVO4 photoanode for visible light-driven water oxidation."" ACS Applied Energy Materials 4.4 (2021): 2983-2989.",18,neat BiVO4,0.28,500,100,0,0.1,7,2.47,1.21,0,1.21,1.5994
"Eo, Tatsuya, et al. ""Handy protocol of nitrogen-doped BiVO4 photoanode for visible light-driven water oxidation."" ACS Applied Energy Materials 4.4 (2021): 2983-2989.",19,neat BiVO4,0.28,500,100,0,0.1,7,2.47,1.2538,0,1.2538,1.6565
"Eo, Tatsuya, et al. ""Handy protocol of nitrogen-doped BiVO4 photoanode for visible light-driven water oxidation."" ACS Applied Energy Materials 4.4 (2021): 2983-2989.",20,neat BiVO4,0.28,500,100,0,0.1,7,2.47,1.2975,0,1.2975,1.7073
"Eo, Tatsuya, et al. ""Handy protocol of nitrogen-doped BiVO4 photoanode for visible light-driven water oxidation."" ACS Applied Energy Materials 4.4 (2021): 2983-2989.",21,neat BiVO4,0.28,500,100,0,0.1,7,2.47,1.3412,0,1.3412,1.7486
"Eo, Tatsuya, et al. ""Handy protocol of nitrogen-doped BiVO4 photoanode for visible light-driven water oxidation."" ACS Applied Energy Materials 4.4 (2021): 2983-2989.",22,neat BiVO4,0.28,500,100,0,0.1,7,2.47,1.385,0,1.385,1.7895
"Eo, Tatsuya, et al. ""Handy protocol of nitrogen-doped BiVO4 photoanode for visible light-driven water oxidation."" ACS Applied Energy Materials 4.4 (2021): 2983-2989.",23,neat BiVO4,0.28,500,100,0,0.1,7,2.47,1.4287,0,1.4287,1.8303
"Eo, Tatsuya, et al. ""Handy protocol of nitrogen-doped BiVO4 photoanode for visible light-driven water oxidation."" ACS Applied Energy Materials 4.4 (2021): 2983-2989.",24,neat BiVO4,0.28,500,100,0,0.1,7,2.47,1.4724,0,1.4724,1.8704
"Eo, Tatsuya, et al. ""Handy protocol of nitrogen-doped BiVO4 photoanode for visible light-driven water oxidation."" ACS Applied Energy Materials 4.4 (2021): 2983-2989.",25,neat BiVO4,0.28,500,100,0,0.1,7,2.47,1.5161,0,1.5161,1.91
"Eo, Tatsuya, et al. ""Handy protocol of nitrogen-doped BiVO4 photoanode for visible light-driven water oxidation."" ACS Applied Energy Materials 4.4 (2021): 2983-2989.",26,neat BiVO4,0.28,500,100,0,0.1,7,2.47,1.5599,0,1.5599,1.9521
"Eo, Tatsuya, et al. ""Handy protocol of nitrogen-doped BiVO4 photoanode for visible light-driven water oxidation."" ACS Applied Energy Materials 4.4 (2021): 2983-2989.",27,neat BiVO4,0.28,500,100,0,0.1,7,2.47,1.5917,0,1.5917,1.986

File: dataset-4 N-BiVo4.csv
Bibliography,Instance number,First Layer,WE area(cm2),Power(W),Intensity(mW/cm2),AM1.5G,Electrolyte Molarity (M),pH,BandGap(eV),Experimental Bias (V),correction factor, RHE bias (V vs RHE),PhotocurrentDensity(mA/cm2)
"Eo, Tatsuya, et al. ""Handy protocol of nitrogen-doped BiVO4 photoanode for visible light-driven water oxidation."" ACS Applied Energy Materials 4.4 (2021): 2983-2989.",1,N- BiVO4,0.28,500,100,0,0.1,7,2.35,0.1663,0,0.1663,0.0645
"Eo, Tatsuya, et al. ""Handy protocol of nitrogen-doped BiVO4 photoanode for visible light-driven water oxidation."" ACS Applied Energy Materials 4.4 (2021): 2983-2989.",2,N- BiVO4,0.28,500,100,0,0.1,7,2.35,0.2032,0,0.2032,0.1283
"Eo, Tatsuya, et al. ""Handy protocol of nitrogen-doped BiVO4 photoanode for visible light-driven water oxidation."" ACS Applied Energy Materials 4.4 (2021): 2983-2989.",3,N- BiVO4,0.28,500,100,0,0.1,7,2.35,0.2401,0,0.2401,0.1845
"Eo, Tatsuya, et al. ""Handy protocol of nitrogen-doped BiVO4 photoanode for visible light-driven water oxidation."" ACS Applied Energy Materials 4.4 (2021): 2983-2989.",4,N- BiVO4,0.28,500,100,0,0.1,7,2.35,0.277,0,0.277,0.2155
"Eo, Tatsuya, et al. ""Handy protocol of nitrogen-doped BiVO4 photoanode for visible light-driven water oxidation."" ACS Applied Energy Materials 4.4 (2021): 2983-2989.",5,N- BiVO4,0.28,500,100,0,0.1,7,2.35,0.3139,0,0.3139,0.2576
"Eo, Tatsuya, et al. ""Handy protocol of nitrogen-doped BiVO4 photoanode for visible light-driven water oxidation."" ACS Applied Energy Materials 4.4 (2021): 2983-2989.",6,N- BiVO4,0.28,500,100,0,0.1,7,2.35,0.3507,0,0.3507,0.2992
"Eo, Tatsuya, et al. ""Handy protocol of nitrogen-doped BiVO4 photoanode for visible light-driven water oxidation."" ACS Applied Energy Materials 4.4 (2021): 2983-2989.",7,N- BiVO4,0.28,500,100,0,0.1,7,2.35,0.3876,0,0.3876,0.3273
"Eo, Tatsuya, et al. ""Handy protocol of nitrogen-doped BiVO4 photoanode for visible light-driven water oxidation."" ACS Applied Energy Materials 4.4 (2021): 2983-2989.",8,N- BiVO4,0.28,500,100,0,0.1,7,2.35,0.4245,0,0.4245,0.36
"Eo, Tatsuya, et al. ""Handy protocol of nitrogen-doped BiVO4 photoanode for visible light-driven water oxidation."" ACS Applied Energy Materials 4.4 (2021): 2983-2989.",9,N- BiVO4,0.28,500,100,0,0.1,7,2.35,0.4614,0,0.4614,0.466
"Eo, Tatsuya, et al. ""Handy protocol of nitrogen-doped BiVO4 photoanode for visible light-driven water oxidation."" ACS Applied Energy Materials 4.4 (2021): 2983-2989.",10,N- BiVO4,0.28,500,100,0,0.1,7,2.35,0.49,0,0.49,0.5988
"Eo, Tatsuya, et al. ""Handy protocol of nitrogen-doped BiVO4 photoanode for visible light-driven water oxidation."" ACS Applied Energy Materials 4.4 (2021): 2983-2989.",11,N- BiVO4,0.28,500,100,0,0.1,7,2.35,0.5101,0,0.5101,0.7436
"Eo, Tatsuya, et al. ""Handy protocol of nitrogen-doped BiVO4 photoanode for visible light-driven water oxidation."" ACS Applied Energy Materials 4.4 (2021): 2983-2989.",12,N- BiVO4,0.28,500,100,0,0.1,7,2.35,0.5285,0,0.5285,0.8614
"Eo, Tatsuya, et al. ""Handy protocol of nitrogen-doped BiVO4 photoanode for visible light-driven water oxidation."" ACS Applied Energy Materials 4.4 (2021): 2983-2989.",13,N- BiVO4,0.28,500,100,0,0.1,7,2.35,0.547,0,0.547,1.0097
"Eo, Tatsuya, et al. ""Handy protocol of nitrogen-doped BiVO4 photoanode for visible light-driven water oxidation."" ACS Applied Energy Materials 4.4 (2021): 2983-2989.",14,N- BiVO4,0.28,500,100,0,0.1,7,2.35,0.5654,0,0.5654,1.1472
"Eo, Tatsuya, et al. ""Handy protocol of nitrogen-doped BiVO4 photoanode for visible light-driven water oxidation."" ACS Applied Energy Materials 4.4 (2021): 2983-2989.",15,N- BiVO4,0.28,500,100,0,0.1,7,2.35,0.5839,0,0.5839,1.2803
"Eo, Tatsuya, et al. ""Handy protocol of nitrogen-doped BiVO4 photoanode for visible light-driven water oxidation."" ACS Applied Energy Materials 4.4 (2021): 2983-2989.",16,N- BiVO4,0.28,500,100,0,0.1,7,2.35,0.604,0,0.604,1.4366
"Eo, Tatsuya, et al. ""Handy protocol of nitrogen-doped BiVO4 photoanode for visible light-driven water oxidation."" ACS Applied Energy Materials 4.4 (2021): 2983-2989.",17,N- BiVO4,0.28,500,100,0,0.1,7,2.35,0.6241,0,0.6241,1.575
"Eo, Tatsuya, et al. ""Handy protocol of nitrogen-doped BiVO4 photoanode for visible light-driven water oxidation."" ACS Applied Energy Materials 4.4 (2021): 2983-2989.",18,N- BiVO4,0.28,500,100,0,0.1,7,2.35,0.6459,0,0.6459,1.7252
"Eo, Tatsuya, et al. ""Handy protocol of nitrogen-doped BiVO4 photoanode for visible light-driven water oxidation."" ACS Applied Energy Materials 4.4 (2021): 2983-2989.",19,N- BiVO4,0.28,500,100,0,0.1,7,2.35,0.6677,0,0.6677,1.8814
"Eo, Tatsuya, et al. ""Handy protocol of nitrogen-doped BiVO4 photoanode for visible light-driven water oxidation."" ACS Applied Energy Materials 4.4 (2021): 2983-2989.",20,N- BiVO4,0.28,500,100,0,0.1,7,2.35,0.6895,0,0.6895,2.0167
"Eo, Tatsuya, et al. ""Handy protocol of nitrogen-doped BiVO4 photoanode for visible light-driven water oxidation."" ACS Applied Energy Materials 4.4 (2021): 2983-2989.",21,N- BiVO4,0.28,500,100,0,0.1,7,2.35,0.7114,0,0.7114,2.1511
"Eo, Tatsuya, et al. ""Handy protocol of nitrogen-doped BiVO4 photoanode for visible light-driven water oxidation."" ACS Applied Energy Materials 4.4 (2021): 2983-2989.",22,N- BiVO4,0.28,500,100,0,0.1,7,2.35,0.7348,0,0.7348,2.319
"Eo, Tatsuya, et al. ""Handy protocol of nitrogen-doped BiVO4 photoanode for visible light-driven water oxidation."" ACS Applied Energy Materials 4.4 (2021): 2983-2989.",23,N- BiVO4,0.28,500,100,0,0.1,7,2.35,0.76,0,0.76,2.47
"Eo, Tatsuya, et al. ""Handy protocol of nitrogen-doped BiVO4 photoanode for visible light-driven water oxidation."" ACS Applied Energy Materials 4.4 (2021): 2983-2989.",24,N- BiVO4,0.28,500,100,0,0.1,7,2.35,0.7835,0,0.7835,2.596
"Eo, Tatsuya, et al. ""Handy protocol of nitrogen-doped BiVO4 photoanode for visible light-driven water oxidation."" ACS Applied Energy Materials 4.4 (2021): 2983-2989.",25,N- BiVO4,0.28,500,100,0,0.1,7,2.35,0.807,0,0.807,2.733
"Eo, Tatsuya, et al. ""Handy protocol of nitrogen-doped BiVO4 photoanode for visible light-driven water oxidation."" ACS Applied Energy Materials 4.4 (2021): 2983-2989.",26,N- BiVO4,0.28,500,100,0,0.1,7,2.35,0.8321,0,0.8321,2.8734
"Eo, Tatsuya, et al. ""Handy protocol of nitrogen-doped BiVO4 photoanode for visible light-driven water oxidation."" ACS Applied Energy Materials 4.4 (2021): 2983-2989.",27,N- BiVO4,0.28,500,100,0,0.1,7,2.35,0.8606,0,0.8606,3.0247
"Eo, Tatsuya, et al. ""Handy protocol of nitrogen-doped BiVO4 photoanode for visible light-driven water oxidation."" ACS Applied Energy Materials 4.4 (2021): 2983-2989.",28,N- BiVO4,0.28,500,100,0,0.1,7,2.35,0.8925,0,0.8925,3.1773
"Eo, Tatsuya, et al. ""Handy protocol of nitrogen-doped BiVO4 photoanode for visible light-driven water oxidation."" ACS Applied Energy Materials 4.4 (2021): 2983-2989.",29,N- BiVO4,0.28,500,100,0,0.1,7,2.35,0.926,0,0.926,3.3144
"Eo, Tatsuya, et al. ""Handy protocol of nitrogen-doped BiVO4 photoanode for visible light-driven water oxidation."" ACS Applied Energy Materials 4.4 (2021): 2983-2989.",30,N- BiVO4,0.28,500,100,0,0.1,7,2.35,0.9613,0,0.9613,3.462
"Eo, Tatsuya, et al. ""Handy protocol of nitrogen-doped BiVO4 photoanode for visible light-driven water oxidation."" ACS Applied Energy Materials 4.4 (2021): 2983-2989.",31,N- BiVO4,0.28,500,100,0,0.1,7,2.35,0.9982,0,0.9982,3.5667
"Eo, Tatsuya, et al. ""Handy protocol of nitrogen-doped BiVO4 photoanode for visible light-driven water oxidation."" ACS Applied Energy Materials 4.4 (2021): 2983-2989.",32,N- BiVO4,0.28,500,100,0,0.1,7,2.35,1.0351,0,1.0351,3.6709
"Eo, Tatsuya, et al. ""Handy protocol of nitrogen-doped BiVO4 photoanode for visible light-driven water oxidation."" ACS Applied Energy Materials 4.4 (2021): 2983-2989.",33,N- BiVO4,0.28,500,100,0,0.1,7,2.35,1.072,0,1.072,3.7376
"Eo, Tatsuya, et al. ""Handy protocol of nitrogen-doped BiVO4 photoanode for visible light-driven water oxidation."" ACS Applied Energy Materials 4.4 (2021): 2983-2989.",34,N- BiVO4,0.28,500,100,0,0.1,7,2.35,1.1089,0,1.1089,3.775
"Eo, Tatsuya, et al. ""Handy protocol of nitrogen-doped BiVO4 photoanode for visible light-driven water oxidation."" ACS Applied Energy Materials 4.4 (2021): 2983-2989.",35,N- BiVO4,0.28,500,100,0,0.1,7,2.35,1.1458,0,1.1458,3.8224
"Eo, Tatsuya, et al. ""Handy protocol of nitrogen-doped BiVO4 photoanode for visible light-driven water oxidation."" ACS Applied Energy Materials 4.4 (2021): 2983-2989.",36,N- BiVO4,0.28,500,100,0,0.1,7,2.35,1.1827,0,1.1827,3.8464
"Eo, Tatsuya, et al. ""Handy protocol of nitrogen-doped BiVO4 photoanode for visible light-driven water oxidation."" ACS Applied Energy Materials 4.4 (2021): 2983-2989.",37,N- BiVO4,0.28,500,100,0,0.1,7,2.35,1.2179,0,1.2179,3.877
"Eo, Tatsuya, et al. ""Handy protocol of nitrogen-doped BiVO4 photoanode for visible light-driven water oxidation."" ACS Applied Energy Materials 4.4 (2021): 2983-2989.",38,N- BiVO4,0.28,500,100,0,0.1,7,2.35,1.2665,0,1.2665,3.9242
"Eo, Tatsuya, et al. ""Handy protocol of nitrogen-doped BiVO4 photoanode for visible light-driven water oxidation."" ACS Applied Energy Materials 4.4 (2021): 2983-2989.",39,N- BiVO4,0.28,500,100,0,0.1,7,2.35,1.3034,0,1.3034,3.9681
"Eo, Tatsuya, et al. ""Handy protocol of nitrogen-doped BiVO4 photoanode for visible light-driven water oxidation."" ACS Applied Energy Materials 4.4 (2021): 2983-2989.",40,N- BiVO4,0.28,500,100,0,0.1,7,2.35,1.3403,0,1.3403,3.9939
"Eo, Tatsuya, et al. ""Handy protocol of nitrogen-doped BiVO4 photoanode for visible light-driven water oxidation."" ACS Applied Energy Materials 4.4 (2021): 2983-2989.",41,N- BiVO4,0.28,500,100,0,0.1,7,2.35,1.3772,0,1.3772,4.0424
"Eo, Tatsuya, et al. ""Handy protocol of nitrogen-doped BiVO4 photoanode for visible light-driven water oxidation."" ACS Applied Energy Materials 4.4 (2021): 2983-2989.",42,N- BiVO4,0.28,500,100,0,0.1,7,2.35,1.4141,0,1.4141,4.0898
"Eo, Tatsuya, et al. ""Handy protocol of nitrogen-doped BiVO4 photoanode for visible light-driven water oxidation."" ACS Applied Energy Materials 4.4 (2021): 2983-2989.",43,N- BiVO4,0.28,500,100,0,0.1,7,2.35,1.451,0,1.451,4.1337
"Eo, Tatsuya, et al. ""Handy protocol of nitrogen-doped BiVO4 photoanode for visible light-driven water oxidation."" ACS Applied Energy Materials 4.4 (2021): 2983-2989.",44,N- BiVO4,0.28,500,100,0,0.1,7,2.35,1.4879,0,1.4879,4.2139
"Eo, Tatsuya, et al. ""Handy protocol of nitrogen-doped BiVO4 photoanode for visible light-driven water oxidation."" ACS Applied Energy Materials 4.4 (2021): 2983-2989.",45,N- BiVO4,0.28,500,100,0,0.1,7,2.35,1.5248,0,1.5248,4.2759
"Eo, Tatsuya, et al. ""Handy protocol of nitrogen-doped BiVO4 photoanode for visible light-driven water oxidation."" ACS Applied Energy Materials 4.4 (2021): 2983-2989.",46,N- BiVO4,0.28,500,100,0,0.1,7,2.35,1.5617,0,1.5617,4.3573
"Eo, Tatsuya, et al. ""Handy protocol of nitrogen-doped BiVO4 photoanode for visible light-driven water oxidation."" ACS Applied Energy Materials 4.4 (2021): 2983-2989.",47,N- BiVO4,0.28,500,100,0,0.1,7,2.35,1.5919,0,1.5919,4.4231

File: dataset-5 valfeo.csv
Bibliography,Instance number,WE area(cm2),Power(W),Wavelength(nm),Intensity(mW/cm2),AM1.5G,Electrolyte Molarity (M),pH,BandGap(eV),Experimental Bias (V),correction factor, RHE bias (V vs RHE),PhotocurrentDensity(mA/cm2)
"Zhang, Zi-Han, et al. ""Extremely low onset potential of modified Fe2O3 photoanode for water oxidation."" Applied Surface Science 642 (2024): 158597.",1,0.38,300,410,100,1,1,13.6,1.99,0.7757,0,0.7757,0.001969
"Zhang, Zi-Han, et al. ""Extremely low onset potential of modified Fe2O3 photoanode for water oxidation."" Applied Surface Science 642 (2024): 158597.",2,0.38,300,410,100,1,1,13.6,1.99,0.7884,0,0.7884,0.02008
"Zhang, Zi-Han, et al. ""Extremely low onset potential of modified Fe2O3 photoanode for water oxidation."" Applied Surface Science 642 (2024): 158597.",3,0.38,300,410,100,1,1,13.6,1.99,0.8032,0,0.8032,0.01877
"Zhang, Zi-Han, et al. ""Extremely low onset potential of modified Fe2O3 photoanode for water oxidation."" Applied Surface Science 642 (2024): 158597.",4,0.38,300,410,100,1,1,13.6,1.99,0.8167,0,0.8167,0.03206
"Zhang, Zi-Han, et al. ""Extremely low onset potential of modified Fe2O3 photoanode for water oxidation."" Applied Surface Science 642 (2024): 158597.",5,0.38,300,410,100,1,1,13.6,1.99,0.8305,0,0.8305,0.04087
"Zhang, Zi-Han, et al. ""Extremely low onset potential of modified Fe2O3 photoanode for water oxidation."" Applied Surface Science 642 (2024): 158597.",6,0.38,300,410,100,1,1,13.6,1.99,0.8436,0,0.8436,0.04955
"Zhang, Zi-Han, et al. ""Extremely low onset potential of modified Fe2O3 photoanode for water oxidation."" Applied Surface Science 642 (2024): 158597.",7,0.38,300,410,100,1,1,13.6,1.99,0.8571,0,0.8571,0.06188
"Zhang, Zi-Han, et al. ""Extremely low onset potential of modified Fe2O3 photoanode for water oxidation."" Applied Surface Science 642 (2024): 158597.",8,0.38,300,410,100,1,1,13.6,1.99,0.8706,0,0.8706,0.07571
"Zhang, Zi-Han, et al. ""Extremely low onset potential of modified Fe2O3 photoanode for water oxidation."" Applied Surface Science 642 (2024): 158597.",9,0.38,300,410,100,1,1,13.6,1.99,0.8841,0,0.8841,0.092
"Zhang, Zi-Han, et al. ""Extremely low onset potential of modified Fe2O3 photoanode for water oxidation."" Applied Surface Science 642 (2024): 158597.",10,0.38,300,410,100,1,1,13.6,1.99,0.8974,0,0.8974,0.1083
"Zhang, Zi-Han, et al. ""Extremely low onset potential of modified Fe2O3 photoanode for water oxidation."" Applied Surface Science 642 (2024): 158597.",11,0.38,300,410,100,1,1,13.6,1.99,0.9109,0,0.9109,0.1274
"Zhang, Zi-Han, et al. ""Extremely low onset potential of modified Fe2O3 photoanode for water oxidation."" Applied Surface Science 642 (2024): 158597.",12,0.38,300,410,100,1,1,13.6,1.99,0.9243,0,0.9243,0.1475
"Zhang, Zi-Han, et al. ""Extremely low onset potential of modified Fe2O3 photoanode for water oxidation."" Applied Surface Science 642 (2024): 158597.",13,0.38,300,410,100,1,1,13.6,1.99,0.9378,0,0.9378,0.1687
"Zhang, Zi-Han, et al. ""Extremely low onset potential of modified Fe2O3 photoanode for water oxidation."" Applied Surface Science 642 (2024): 158597.",14,0.38,300,410,100,1,1,13.6,1.99,0.9513,0,0.9513,0.1926
"Zhang, Zi-Han, et al. ""Extremely low onset potential of modified Fe2O3 photoanode for water oxidation."" Applied Surface Science 642 (2024): 158597.",15,0.38,300,410,100,1,1,13.6,1.99,0.9647,0,0.9647,0.2165
"Zhang, Zi-Han, et al. ""Extremely low onset potential of modified Fe2O3 photoanode for water oxidation."" Applied Surface Science 642 (2024): 158597.",16,0.38,300,410,100,1,1,13.6,1.99,0.9782,0,0.9782,0.2432
"Zhang, Zi-Han, et al. ""Extremely low onset potential of modified Fe2O3 photoanode for water oxidation."" Applied Surface Science 642 (2024): 158597.",17,0.38,300,410,100,1,1,13.6,1.99,0.9916,0,0.9916,0.2709
"Zhang, Zi-Han, et al. ""Extremely low onset potential of modified Fe2O3 photoanode for water oxidation."" Applied Surface Science 642 (2024): 158597.",18,0.38,300,410,100,1,1,13.6,1.99,1.005,0,1.005,0.3008
"Zhang, Zi-Han, et al. ""Extremely low onset potential of modified Fe2O3 photoanode for water oxidation."" Applied Surface Science 642 (2024): 158597.",19,0.38,300,410,100,1,1,13.6,1.99,1.019,0,1.019,0.3313
"Zhang, Zi-Han, et al. ""Extremely low onset potential of modified Fe2O3 photoanode for water oxidation."" Applied Surface Science 642 (2024): 158597.",20,0.38,300,410,100,1,1,13.6,1.99,1.032,0,1.032,0.3639
"Zhang, Zi-Han, et al. ""Extremely low onset potential of modified Fe2O3 photoanode for water oxidation."" Applied Surface Science 642 (2024): 158597.",21,0.38,300,410,100,1,1,13.6,1.99,1.045,0,1.045,0.3961
"Zhang, Zi-Han, et al. ""Extremely low onset potential of modified Fe2O3 photoanode for water oxidation."" Applied Surface Science 642 (2024): 158597.",22,0.38,300,410,100,1,1,13.6,1.99,1.059,0,1.059,0.4329
"Zhang, Zi-Han, et al. ""Extremely low onset potential of modified Fe2O3 photoanode for water oxidation."" Applied Surface Science 642 (2024): 158597.",23,0.38,300,410,100,1,1,13.6,1.99,1.072,0,1.072,0.4672
"Zhang, Zi-Han, et al. ""Extremely low onset potential of modified Fe2O3 photoanode for water oxidation."" Applied Surface Science 642 (2024): 158597.",24,0.38,300,410,100,1,1,13.6,1.99,1.086,0,1.086,0.5039
"Zhang, Zi-Han, et al. ""Extremely low onset potential of modified Fe2O3 photoanode for water oxidation."" Applied Surface Science 642 (2024): 158597.",25,0.38,300,410,100,1,1,13.6,1.99,1.099,0,1.099,0.5403
"Zhang, Zi-Han, et al. ""Extremely low onset potential of modified Fe2O3 photoanode for water oxidation."" Applied Surface Science 642 (2024): 158597.",26,0.38,300,410,100,1,1,13.6,1.99,1.113,0,1.113,0.5788
"Zhang, Zi-Han, et al. ""Extremely low onset potential of modified Fe2O3 photoanode for water oxidation."" Applied Surface Science 642 (2024): 158597.",27,0.38,300,410,100,1,1,13.6,1.99,1.126,0,1.126,0.6145
"Zhang, Zi-Han, et al. ""Extremely low onset potential of modified Fe2O3 photoanode for water oxidation."" Applied Surface Science 642 (2024): 158597.",28,0.38,300,410,100,1,1,13.6,1.99,1.14,0,1.14,0.6506
"Zhang, Zi-Han, et al. ""Extremely low onset potential of modified Fe2O3 photoanode for water oxidation."" Applied Surface Science 642 (2024): 158597.",29,0.38,300,410,100,1,1,13.6,1.99,1.153,0,1.153,0.6849
"Zhang, Zi-Han, et al. ""Extremely low onset potential of modified Fe2O3 photoanode for water oxidation."" Applied Surface Science 642 (2024): 158597.",30,0.38,300,410,100,1,1,13.6,1.99,1.167,0,1.167,0.7192
"Zhang, Zi-Han, et al. ""Extremely low onset potential of modified Fe2O3 photoanode for water oxidation."" Applied Surface Science 642 (2024): 158597.",31,0.38,300,410,100,1,1,13.6,1.99,1.18,0,1.18,0.7536
"Zhang, Zi-Han, et al. ""Extremely low onset potential of modified Fe2O3 photoanode for water oxidation."" Applied Surface Science 642 (2024): 158597.",32,0.38,300,410,100,1,1,13.6,1.99,1.193,0,1.193,0.7834
"Zhang, Zi-Han, et al. ""Extremely low onset potential of modified Fe2O3 photoanode for water oxidation."" Applied Surface Science 642 (2024): 158597.",33,0.38,300,410,100,1,1,13.6,1.99,1.207,0,1.207,0.8139
"Zhang, Zi-Han, et al. ""Extremely low onset potential of modified Fe2O3 photoanode for water oxidation."" Applied Surface Science 642 (2024): 158597.",34,0.38,300,410,100,1,1,13.6,1.99,1.22,0,1.22,0.8403
"Zhang, Zi-Han, et al. ""Extremely low onset potential of modified Fe2O3 photoanode for water oxidation."" Applied Surface Science 642 (2024): 158597.",35,0.38,300,410,100,1,1,13.6,1.99,1.234,0,1.234,0.8663
"Zhang, Zi-Han, et al. ""Extremely low onset potential of modified Fe2O3 photoanode for water oxidation."" Applied Surface Science 642 (2024): 158597.",36,0.38,300,410,100,1,1,13.6,1.99,1.247,0,1.247,0.8895
"Zhang, Zi-Han, et al. ""Extremely low onset potential of modified Fe2O3 photoanode for water oxidation."" Applied Surface Science 642 (2024): 158597.",37,0.38,300,410,100,1,1,13.6,1.99,1.261,0,1.261,0.9117
"Zhang, Zi-Han, et al. ""Extremely low onset potential of modified Fe2O3 photoanode for water oxidation."" Applied Surface Science 642 (2024): 158597.",38,0.38,300,410,100,1,1,13.6,1.99,1.274,0,1.274,0.9328
"Zhang, Zi-Han, et al. ""Extremely low onset potential of modified Fe2O3 photoanode for water oxidation."" Applied Surface Science 642 (2024): 158597.",39,0.38,300,410,100,1,1,13.6,1.99,1.288,0,1.288,0.9512
"Zhang, Zi-Han, et al. ""Extremely low onset potential of modified Fe2O3 photoanode for water oxidation."" Applied Surface Science 642 (2024): 158597.",40,0.38,300,410,100,1,1,13.6,1.99,1.301,0,1.301,0.9685
"Zhang, Zi-Han, et al. ""Extremely low onset potential of modified Fe2O3 photoanode for water oxidation."" Applied Surface Science 642 (2024): 158597.",41,0.38,300,410,100,1,1,13.6,1.99,1.315,0,1.315,0.9814
"Zhang, Zi-Han, et al. ""Extremely low onset potential of modified Fe2O3 photoanode for water oxidation."" Applied Surface Science 642 (2024): 158597.",42,0.38,300,410,100,1,1,13.6,1.99,1.328,0,1.328,0.9952
"Zhang, Zi-Han, et al. ""Extremely low onset potential of modified Fe2O3 photoanode for water oxidation."" Applied Surface Science 642 (2024): 158597.",43,0.38,300,410,100,1,1,13.6,1.99,1.342,0,1.342,1.011
"Zhang, Zi-Han, et al. ""Extremely low onset potential of modified Fe2O3 photoanode for water oxidation."" Applied Surface Science 642 (2024): 158597.",44,0.38,300,410,100,1,1,13.6,1.99,1.355,0,1.355,1.022
"Zhang, Zi-Han, et al. ""Extremely low onset potential of modified Fe2O3 photoanode for water oxidation."" Applied Surface Science 642 (2024): 158597.",45,0.38,300,410,100,1,1,13.6,1.99,1.368,0,1.368,1.033
"Zhang, Zi-Han, et al. ""Extremely low onset potential of modified Fe2O3 photoanode for water oxidation."" Applied Surface Science 642 (2024): 158597.",46,0.38,300,410,100,1,1,13.6,1.99,1.382,0,1.382,1.043
"Zhang, Zi-Han, et al. ""Extremely low onset potential of modified Fe2O3 photoanode for water oxidation."" Applied Surface Science 642 (2024): 158597.",47,0.38,300,410,100,1,1,13.6,1.99,1.395,0,1.395,1.054
"Zhang, Zi-Han, et al. ""Extremely low onset potential of modified Fe2O3 photoanode for water oxidation."" Applied Surface Science 642 (2024): 158597.",48,0.38,300,410,100,1,1,13.6,1.99,1.409,0,1.409,1.062
"Zhang, Zi-Han, et al. ""Extremely low onset potential of modified Fe2O3 photoanode for water oxidation."" Applied Surface Science 642 (2024): 158597.",49,0.38,300,410,100,1,1,13.6,1.99,1.422,0,1.422,1.072
"Zhang, Zi-Han, et al. ""Extremely low onset potential of modified Fe2O3 photoanode for water oxidation."" Applied Surface Science 642 (2024): 158597.",50,0.38,300,410,100,1,1,13.6,1.99,1.436,0,1.436,1.078
"Zhang, Zi-Han, et al. ""Extremely low onset potential of modified Fe2O3 photoanode for water oxidation."" Applied Surface Science 642 (2024): 158597.",51,0.38,300,410,100,1,1,13.6,1.99,1.449,0,1.449,1.086
"Zhang, Zi-Han, et al. ""Extremely low onset potential of modified Fe2O3 photoanode for water oxidation."" Applied Surface Science 642 (2024): 158597.",52,0.38,300,410,100,1,1,13.6,1.99,1.463,0,1.463,1.097
"Zhang, Zi-Han, et al. ""Extremely low onset potential of modified Fe2O3 photoanode for water oxidation."" Applied Surface Science 642 (2024): 158597.",53,0.38,300,410,100,1,1,13.6,1.99,1.476,0,1.476,1.105
"Zhang, Zi-Han, et al. ""Extremely low onset potential of modified Fe2O3 photoanode for water oxidation."" Applied Surface Science 642 (2024): 158597.",54,0.38,300,410,100,1,1,13.6,1.99,1.49,0,1.49,1.111
"Zhang, Zi-Han, et al. ""Extremely low onset potential of modified Fe2O3 photoanode for water oxidation."" Applied Surface Science 642 (2024): 158597.",55,0.38,300,410,100,1,1,13.6,1.99,1.503,0,1.503,1.116
"Zhang, Zi-Han, et al. ""Extremely low onset potential of modified Fe2O3 photoanode for water oxidation."" Applied Surface Science 642 (2024): 158597.",56,0.38,300,410,100,1,1,13.6,1.99,1.516,0,1.516,1.125
"Zhang, Zi-Han, et al. ""Extremely low onset potential of modified Fe2O3 photoanode for water oxidation."" Applied Surface Science 642 (2024): 158597.",57,0.38,300,410,100,1,1,13.6,1.99,1.53,0,1.53,1.13
"Zhang, Zi-Han, et al. ""Extremely low onset potential of modified Fe2O3 photoanode for water oxidation."" Applied Surface Science 642 (2024): 158597.",58,0.38,300,410,100,1,1,13.6,1.99,1.543,0,1.543,1.138
"Zhang, Zi-Han, et al. ""Extremely low onset potential of modified Fe2O3 photoanode for water oxidation."" Applied Surface Science 642 (2024): 158597.",59,0.38,300,410,100,1,1,13.6,1.99,1.557,0,1.557,1.142
"Zhang, Zi-Han, et al. ""Extremely low onset potential of modified Fe2O3 photoanode for water oxidation."" Applied Surface Science 642 (2024): 158597.",60,0.38,300,410,100,1,1,13.6,1.99,1.57,0,1.57,1.151
"Zhang, Zi-Han, et al. ""Extremely low onset potential of modified Fe2O3 photoanode for water oxidation."" Applied Surface Science 642 (2024): 158597.",61,0.38,300,410,100,1,1,13.6,1.99,1.584,0,1.584,1.155
