Repository: Nsahu2023/tertiary-hybrid-model-PEC-

File: original  pecdata3featurereducepec2.csv (part 2 of 22)
,Unnamed: 0,Reference,Bibliography,Instance number,First Layer,Counter Electrode,Reference Electrode,WE area(cm2),Power(W),Wavelength(nm),Intensity(mW/cm2),AM1.5G,ElectrolyteType,Electrolyte Molarity (M),pH,BandGap(eV),Bias vs what,Experimental Bias (V),correction factor, RHE bias (V vs RHE),PhotocurrentDensity(mA/cm2)
138,280,10,"Zhang X, Liu Y, Lee ST, Yang S, Kang Z. Coupling surface plasmon resonance of gold nanoparticles with slow-photon-effect of TiO2 photonic crystals for synergistically enhanced photoelectrochemical water splitting. Energy Environ Sci 2014;7:1409–19. https://doi.org/10.1039/c3ee43278e.",151,TiO,Pt wire,Ag/AgCl,1.35,300,410,100,1,KOH,1,13.5,2.98,RHE,0.314,0,0.314,0.136
139,281,10,"Zhang X, Liu Y, Lee ST, Yang S, Kang Z. Coupling surface plasmon resonance of gold nanoparticles with slow-photon-effect of TiO2 photonic crystals for synergistically enhanced photoelectrochemical water splitting. Energy Environ Sci 2014;7:1409–19. https://doi.org/10.1039/c3ee43278e.",151,TiO,Pt wire,Ag/AgCl,1.35,300,410,100,1,KOH,1,13.5,2.98,RHE,0.397,0,0.397,0.333
140,282,10,"Zhang X, Liu Y, Lee ST, Yang S, Kang Z. Coupling surface plasmon resonance of gold nanoparticles with slow-photon-effect of TiO2 photonic crystals for synergistically enhanced photoelectrochemical water splitting. Energy Environ Sci 2014;7:1409–19. https://doi.org/10.1039/c3ee43278e.",151,TiO,Pt wire,Ag/AgCl,1.35,300,410,100,1,KOH,1,13.5,2.98,RHE,0.488,0,0.488,0.547
141,283,10,"Zhang X, Liu Y, Lee ST, Yang S, Kang Z. Coupling surface plasmon resonance of gold nanoparticles with slow-photon-effect of TiO2 photonic crystals for synergistically enhanced photoelectrochemical water splitting. Energy Environ Sci 2014;7:1409–19. https://doi.org/10.1039/c3ee43278e.",151,TiO,Pt wire,Ag/AgCl,1.35,300,410,100,1,KOH,1,13.5,2.98,RHE,0.58,0,0.58,0.726
142,284,10,"Zhang X, Liu Y, Lee ST, Yang S, Kang Z. Coupling surface plasmon resonance of gold nanoparticles with slow-photon-effect of TiO2 photonic crystals for synergistically enhanced photoelectrochemical water splitting. Energy Environ Sci 2014;7:1409–19. https://doi.org/10.1039/c3ee43278e.",151,TiO,Pt wire,Ag/AgCl,1.35,300,410,100,1,KOH,1,13.5,2.98,RHE,0.684,0,0.684,0.868
143,285,10,"Zhang X, Liu Y, Lee ST, Yang S, Kang Z. Coupling surface plasmon resonance of gold nanoparticles with slow-photon-effect of TiO2 photonic crystals for synergistically enhanced photoelectrochemical water splitting. Energy Environ Sci 2014;7:1409–19. https://doi.org/10.1039/c3ee43278e.",151,TiO,Pt wire,Ag/AgCl,1.35,300,410,100,1,KOH,1,13.5,2.98,RHE,0.822,0,0.822,0.987
144,286,10,"Zhang X, Liu Y, Lee ST, Yang S, Kang Z. Coupling surface plasmon resonance of gold nanoparticles with slow-photon-effect of TiO2 photonic crystals for synergistically enhanced photoelectrochemical water splitting. Energy Environ Sci 2014;7:1409–19. https://doi.org/10.1039/c3ee43278e.",151,TiO,Pt wire,Ag/AgCl,1.35,300,410,100,1,KOH,1,13.5,2.98,RHE,0.956,0,0.956,1.07
145,287,10,"Zhang X, Liu Y, Lee ST, Yang S, Kang Z. Coupling surface plasmon resonance of gold nanoparticles with slow-photon-effect of TiO2 photonic crystals for synergistically enhanced photoelectrochemical water splitting. Energy Environ Sci 2014;7:1409–19. https://doi.org/10.1039/c3ee43278e.",151,TiO,Pt wire,Ag/AgCl,1.35,300,410,100,1,KOH,1,13.5,2.98,RHE,1.07,0,1.07,1.12
146,288,10,"Zhang X, Liu Y, Lee ST, Yang S, Kang Z. Coupling surface plasmon resonance of gold nanoparticles with slow-photon-effect of TiO2 photonic crystals for synergistically enhanced photoelectrochemical water splitting. Energy Environ Sci 2014;7:1409–19. https://doi.org/10.1039/c3ee43278e.",151,TiO,Pt wire,Ag/AgCl,1.35,300,410,100,1,KOH,1,13.5,2.98,RHE,1.16,0,1.16,1.16
147,289,10,"Zhang X, Liu Y, Lee ST, Yang S, Kang Z. Coupling surface plasmon resonance of gold nanoparticles with slow-photon-effect of TiO2 photonic crystals for synergistically enhanced photoelectrochemical water splitting. Energy Environ Sci 2014;7:1409–19. https://doi.org/10.1039/c3ee43278e.",151,TiO,Pt wire,Ag/AgCl,1.35,300,410,100,1,KOH,1,13.5,2.98,RHE,1.27,0,1.27,1.19
148,290,10,"Zhang X, Liu Y, Lee ST, Yang S, Kang Z. Coupling surface plasmon resonance of gold nanoparticles with slow-photon-effect of TiO2 photonic crystals for synergistically enhanced photoelectrochemical water splitting. Energy Environ Sci 2014;7:1409–19. https://doi.org/10.1039/c3ee43278e.",151,TiO,Pt wire,Ag/AgCl,1.35,300,410,100,1,KOH,1,13.5,2.98,RHE,1.38,0,1.38,1.2
149,291,10,"Zhang X, Liu Y, Lee ST, Yang S, Kang Z. Coupling surface plasmon resonance of gold nanoparticles with slow-photon-effect of TiO2 photonic crystals for synergistically enhanced photoelectrochemical water splitting. Energy Environ Sci 2014;7:1409–19. https://doi.org/10.1039/c3ee43278e.",151,TiO,Pt wire,Ag/AgCl,1.35,300,410,100,1,KOH,1,13.5,2.98,RHE,1.48,0,1.48,1.21
150,292,10,"Zhang X, Liu Y, Lee ST, Yang S, Kang Z. Coupling surface plasmon resonance of gold nanoparticles with slow-photon-effect of TiO2 photonic crystals for synergistically enhanced photoelectrochemical water splitting. Energy Environ Sci 2014;7:1409–19. https://doi.org/10.1039/c3ee43278e.",152,TiO,Pt wire,Ag/AgCl,1.35,300,410,100,1,KOH,1,13.5,2.88,RHE,-0.194,0,-0.194,-0.0943
151,293,10,"Zhang X, Liu Y, Lee ST, Yang S, Kang Z. Coupling surface plasmon resonance of gold nanoparticles with slow-photon-effect of TiO2 photonic crystals for synergistically enhanced photoelectrochemical water splitting. Energy Environ Sci 2014;7:1409–19. https://doi.org/10.1039/c3ee43278e.",152,TiO,Pt wire,Ag/AgCl,1.35,300,410,100,1,KOH,1,13.5,2.88,RHE,-0.0929,0,-0.0929,-0.0217
152,294,10,"Zhang X, Liu Y, Lee ST, Yang S, Kang Z. Coupling surface plasmon resonance of gold nanoparticles with slow-photon-effect of TiO2 photonic crystals for synergistically enhanced photoelectrochemical water splitting. Energy Environ Sci 2014;7:1409–19. https://doi.org/10.1039/c3ee43278e.",152,TiO,Pt wire,Ag/AgCl,1.35,300,410,100,1,KOH,1,13.5,2.88,RHE,-0.00115,0,-0.00115,0.0295
153,295,10,"Zhang X, Liu Y, Lee ST, Yang S, Kang Z. Coupling surface plasmon resonance of gold nanoparticles with slow-photon-effect of TiO2 photonic crystals for synergistically enhanced photoelectrochemical water splitting. Energy Environ Sci 2014;7:1409–19. https://doi.org/10.1039/c3ee43278e.",152,TiO,Pt wire,Ag/AgCl,1.35,300,410,100,1,KOH,1,13.5,2.88,RHE,0.109,0,0.109,0.0806
154,296,10,"Zhang X, Liu Y, Lee ST, Yang S, Kang Z. Coupling surface plasmon resonance of gold nanoparticles with slow-photon-effect of TiO2 photonic crystals for synergistically enhanced photoelectrochemical water splitting. Energy Environ Sci 2014;7:1409–19. https://doi.org/10.1039/c3ee43278e.",152,TiO,Pt wire,Ag/AgCl,1.35,300,410,100,1,KOH,1,13.5,2.88,RHE,0.198,0,0.198,0.119
155,297,10,"Zhang X, Liu Y, Lee ST, Yang S, Kang Z. Coupling surface plasmon resonance of gold nanoparticles with slow-photon-effect of TiO2 photonic crystals for synergistically enhanced photoelectrochemical water splitting. Energy Environ Sci 2014;7:1409–19. https://doi.org/10.1039/c3ee43278e.",152,TiO,Pt wire,Ag/AgCl,1.35,300,410,100,1,KOH,1,13.5,2.88,RHE,0.296,0,0.296,0.217
156,298,10,"Zhang X, Liu Y, Lee ST, Yang S, Kang Z. Coupling surface plasmon resonance of gold nanoparticles with slow-photon-effect of TiO2 photonic crystals for synergistically enhanced photoelectrochemical water splitting. Energy Environ Sci 2014;7:1409–19. https://doi.org/10.1039/c3ee43278e.",152,TiO,Pt wire,Ag/AgCl,1.35,300,410,100,1,KOH,1,13.5,2.88,RHE,0.36,0,0.36,0.401
157,299,10,"Zhang X, Liu Y, Lee ST, Yang S, Kang Z. Coupling surface plasmon resonance of gold nanoparticles with slow-photon-effect of TiO2 photonic crystals for synergistically enhanced photoelectrochemical water splitting. Energy Environ Sci 2014;7:1409–19. https://doi.org/10.1039/c3ee43278e.",152,TiO,Pt wire,Ag/AgCl,1.35,300,410,100,1,KOH,1,13.5,2.88,RHE,0.455,0,0.455,0.727
158,300,10,"Zhang X, Liu Y, Lee ST, Yang S, Kang Z. Coupling surface plasmon resonance of gold nanoparticles with slow-photon-effect of TiO2 photonic crystals for synergistically enhanced photoelectrochemical water splitting. Energy Environ Sci 2014;7:1409–19. https://doi.org/10.1039/c3ee43278e.",152,TiO,Pt wire,Ag/AgCl,1.35,300,410,100,1,KOH,1,13.5,2.88,RHE,0.556,0,0.556,0.988
159,301,10,"Zhang X, Liu Y, Lee ST, Yang S, Kang Z. Coupling surface plasmon resonance of gold nanoparticles with slow-photon-effect of TiO2 photonic crystals for synergistically enhanced photoelectrochemical water splitting. Energy Environ Sci 2014;7:1409–19. https://doi.org/10.1039/c3ee43278e.",152,TiO,Pt wire,Ag/AgCl,1.35,300,410,100,1,KOH,1,13.5,2.88,RHE,0.644,0,0.644,1.21
160,302,10,"Zhang X, Liu Y, Lee ST, Yang S, Kang Z. Coupling surface plasmon resonance of gold nanoparticles with slow-photon-effect of TiO2 photonic crystals for synergistically enhanced photoelectrochemical water splitting. Energy Environ Sci 2014;7:1409–19. https://doi.org/10.1039/c3ee43278e.",152,TiO,Pt wire,Ag/AgCl,1.35,300,410,100,1,KOH,1,13.5,2.88,RHE,0.767,0,0.767,1.39
161,303,10,"Zhang X, Liu Y, Lee ST, Yang S, Kang Z. Coupling surface plasmon resonance of gold nanoparticles with slow-photon-effect of TiO2 photonic crystals for synergistically enhanced photoelectrochemical water splitting. Energy Environ Sci 2014;7:1409–19. https://doi.org/10.1039/c3ee43278e.",152,TiO,Pt wire,Ag/AgCl,1.35,300,410,100,1,KOH,1,13.5,2.88,RHE,0.904,0,0.904,1.51
162,304,10,"Zhang X, Liu Y, Lee ST, Yang S, Kang Z. Coupling surface plasmon resonance of gold nanoparticles with slow-photon-effect of TiO2 photonic crystals for synergistically enhanced photoelectrochemical water splitting. Energy Environ Sci 2014;7:1409–19. https://doi.org/10.1039/c3ee43278e.",152,TiO,Pt wire,Ag/AgCl,1.35,300,410,100,1,KOH,1,13.5,2.88,RHE,1.05,0,1.05,1.63
163,305,10,"Zhang X, Liu Y, Lee ST, Yang S, Kang Z. Coupling surface plasmon resonance of gold nanoparticles with slow-photon-effect of TiO2 photonic crystals for synergistically enhanced photoelectrochemical water splitting. Energy Environ Sci 2014;7:1409–19. https://doi.org/10.1039/c3ee43278e.",152,TiO,Pt wire,Ag/AgCl,1.35,300,410,100,1,KOH,1,13.5,2.88,RHE,1.16,0,1.16,1.67
164,306,10,"Zhang X, Liu Y, Lee ST, Yang S, Kang Z. Coupling surface plasmon resonance of gold nanoparticles with slow-photon-effect of TiO2 photonic crystals for synergistically enhanced photoelectrochemical water splitting. Energy Environ Sci 2014;7:1409–19. https://doi.org/10.1039/c3ee43278e.",152,TiO,Pt wire,Ag/AgCl,1.35,300,410,100,1,KOH,1,13.5,2.88,RHE,1.31,0,1.31,1.72
165,307,10,"Zhang X, Liu Y, Lee ST, Yang S, Kang Z. Coupling surface plasmon resonance of gold nanoparticles with slow-photon-effect of TiO2 photonic crystals for synergistically enhanced photoelectrochemical water splitting. Energy Environ Sci 2014;7:1409–19. https://doi.org/10.1039/c3ee43278e.",152,TiO,Pt wire,Ag/AgCl,1.35,300,410,100,1,KOH,1,13.5,2.88,RHE,1.4,0,1.4,1.73
166,308,10,"Zhang X, Liu Y, Lee ST, Yang S, Kang Z. Coupling surface plasmon resonance of gold nanoparticles with slow-photon-effect of TiO2 photonic crystals for synergistically enhanced photoelectrochemical water splitting. Energy Environ Sci 2014;7:1409–19. https://doi.org/10.1039/c3ee43278e.",152,TiO,Pt wire,Ag/AgCl,1.35,300,410,100,1,KOH,1,13.5,2.88,RHE,1.49,0,1.49,1.74
695,901,37,"Shaban YA, Khan SUM. Surface grooved visible light active carbon modified (CM)-n-TiO2 thin films for efficient photoelectrochemical splitting of water. Chem Phys 2007;339:73–85. https://doi.org/10.1016/j.chemphys.2007.07.019.",316,TiO,Pt,SCE,0.5,150,410,100,0,KOH,5,14,2.65,SCE,-1,0.241,0.067,0.335
696,902,37,"Shaban YA, Khan SUM. Surface grooved visible light active carbon modified (CM)-n-TiO2 thin films for efficient photoelectrochemical splitting of water. Chem Phys 2007;339:73–85. https://doi.org/10.1016/j.chemphys.2007.07.019.",316,TiO,Pt,SCE,0.5,150,410,100,0,KOH,5,14,2.65,SCE,-0.902,0.241,0.165,3.886
697,903,37,"Shaban YA, Khan SUM. Surface grooved visible light active carbon modified (CM)-n-TiO2 thin films for efficient photoelectrochemical splitting of water. Chem Phys 2007;339:73–85. https://doi.org/10.1016/j.chemphys.2007.07.019.",316,TiO,Pt,SCE,0.5,150,410,100,0,KOH,5,14,2.65,SCE,-0.801,0.241,0.266,9.57
698,904,37,"Shaban YA, Khan SUM. Surface grooved visible light active carbon modified (CM)-n-TiO2 thin films for efficient photoelectrochemical splitting of water. Chem Phys 2007;339:73–85. https://doi.org/10.1016/j.chemphys.2007.07.019.",316,TiO,Pt,SCE,0.5,150,410,100,0,KOH,5,14,2.65,SCE,-0.698,0.241,0.369,11.453
699,905,37,"Shaban YA, Khan SUM. Surface grooved visible light active carbon modified (CM)-n-TiO2 thin films for efficient photoelectrochemical splitting of water. Chem Phys 2007;339:73–85. https://doi.org/10.1016/j.chemphys.2007.07.019.",316,TiO,Pt,SCE,0.5,150,410,100,0,KOH,5,14,2.65,SCE,-0.599,0.241,0.468,12.408
700,906,37,"Shaban YA, Khan SUM. Surface grooved visible light active carbon modified (CM)-n-TiO2 thin films for efficient photoelectrochemical splitting of water. Chem Phys 2007;339:73–85. https://doi.org/10.1016/j.chemphys.2007.07.019.",316,TiO,Pt,SCE,0.5,150,410,100,0,KOH,5,14,2.65,SCE,-0.498,0.241,0.569,12.869
701,907,37,"Shaban YA, Khan SUM. Surface grooved visible light active carbon modified (CM)-n-TiO2 thin films for efficient photoelectrochemical splitting of water. Chem Phys 2007;339:73–85. https://doi.org/10.1016/j.chemphys.2007.07.019.",316,TiO,Pt,SCE,0.5,150,410,100,0,KOH,5,14,2.65,SCE,-0.399,0.241,0.668,13.485
702,908,37,"Shaban YA, Khan SUM. Surface grooved visible light active carbon modified (CM)-n-TiO2 thin films for efficient photoelectrochemical splitting of water. Chem Phys 2007;339:73–85. https://doi.org/10.1016/j.chemphys.2007.07.019.",316,TiO,Pt,SCE,0.5,150,410,100,0,KOH,5,14,2.65,SCE,-0.296,0.241,0.771,13.791
703,909,37,"Shaban YA, Khan SUM. Surface grooved visible light active carbon modified (CM)-n-TiO2 thin films for efficient photoelectrochemical splitting of water. Chem Phys 2007;339:73–85. https://doi.org/10.1016/j.chemphys.2007.07.019.",316,TiO,Pt,SCE,0.5,150,410,100,0,KOH,5,14,2.65,SCE,-0.196,0.241,0.871,14.19
704,910,37,"Shaban YA, Khan SUM. Surface grooved visible light active carbon modified (CM)-n-TiO2 thin films for efficient photoelectrochemical splitting of water. Chem Phys 2007;339:73–85. https://doi.org/10.1016/j.chemphys.2007.07.019.",316,TiO,Pt,SCE,0.5,150,410,100,0,KOH,5,14,2.65,SCE,-0.095,0.241,0.972,14.621
705,911,37,"Shaban YA, Khan SUM. Surface grooved visible light active carbon modified (CM)-n-TiO2 thin films for efficient photoelectrochemical splitting of water. Chem Phys 2007;339:73–85. https://doi.org/10.1016/j.chemphys.2007.07.019.",316,TiO,Pt,SCE,0.5,150,410,100,0,KOH,5,14,2.65,SCE,0.004,0.241,1.071,14.803
706,912,37,"Shaban YA, Khan SUM. Surface grooved visible light active carbon modified (CM)-n-TiO2 thin films for efficient photoelectrochemical splitting of water. Chem Phys 2007;339:73–85. https://doi.org/10.1016/j.chemphys.2007.07.019.",316,TiO,Pt,SCE,0.5,150,410,100,0,KOH,5,14,2.65,SCE,0.107,0.241,1.174,14.986
707,913,37,"Shaban YA, Khan SUM. Surface grooved visible light active carbon modified (CM)-n-TiO2 thin films for efficient photoelectrochemical splitting of water. Chem Phys 2007;339:73–85. https://doi.org/10.1016/j.chemphys.2007.07.019.",316,TiO,Pt,SCE,0.5,150,410,100,0,KOH,5,14,2.65,SCE,0.205,0.241,1.272,15.385
1184,1412,41,"Tsai CC, Teng H. Chromium-doped titanium dioxide thin-film photoanodes in visible-light-induced water cleavage. Appl Surf Sci 2008;254:4912–8. https://doi.org/10.1016/j.apsusc.2008.01.140.",353,TiO,Pt,SCE,0.25,300,410,50,1,KOH,3,14,3.02,SCE,-0.624,0.241,0.443,0
1185,1413,41,"Tsai CC, Teng H. Chromium-doped titanium dioxide thin-film photoanodes in visible-light-induced water cleavage. Appl Surf Sci 2008;254:4912–8. https://doi.org/10.1016/j.apsusc.2008.01.140.",353,TiO,Pt,SCE,0.25,300,410,50,1,KOH,3,14,3.02,SCE,-0.601,0.241,0.466,0
1186,1414,41,"Tsai CC, Teng H. Chromium-doped titanium dioxide thin-film photoanodes in visible-light-induced water cleavage. Appl Surf Sci 2008;254:4912–8. https://doi.org/10.1016/j.apsusc.2008.01.140.",353,TiO,Pt,SCE,0.25,300,410,50,1,KOH,3,14,3.02,SCE,-0.539,0.241,0.528,0.001
1187,1415,41,"Tsai CC, Teng H. Chromium-doped titanium dioxide thin-film photoanodes in visible-light-induced water cleavage. Appl Surf Sci 2008;254:4912–8. https://doi.org/10.1016/j.apsusc.2008.01.140.",353,TiO,Pt,SCE,0.25,300,410,50,1,KOH,3,14,3.02,SCE,-0.43,0.241,0.637,0.001
1188,1416,41,"Tsai CC, Teng H. Chromium-doped titanium dioxide thin-film photoanodes in visible-light-induced water cleavage. Appl Surf Sci 2008;254:4912–8. https://doi.org/10.1016/j.apsusc.2008.01.140.",353,TiO,Pt,SCE,0.25,300,410,50,1,KOH,3,14,3.02,SCE,-0.321,0.241,0.746,0.001
1189,1417,41,"Tsai CC, Teng H. Chromium-doped titanium dioxide thin-film photoanodes in visible-light-induced water cleavage. Appl Surf Sci 2008;254:4912–8. https://doi.org/10.1016/j.apsusc.2008.01.140.",353,TiO,Pt,SCE,0.25,300,410,50,1,KOH,3,14,3.02,SCE,-0.227,0.241,0.84,0.002
1190,1418,41,"Tsai CC, Teng H. Chromium-doped titanium dioxide thin-film photoanodes in visible-light-induced water cleavage. Appl Surf Sci 2008;254:4912–8. https://doi.org/10.1016/j.apsusc.2008.01.140.",353,TiO,Pt,SCE,0.25,300,410,50,1,KOH,3,14,3.02,SCE,-0.12,0.241,0.947,0.002
1191,1419,41,"Tsai CC, Teng H. Chromium-doped titanium dioxide thin-film photoanodes in visible-light-induced water cleavage. Appl Surf Sci 2008;254:4912–8. https://doi.org/10.1016/j.apsusc.2008.01.140.",353,TiO,Pt,SCE,0.25,300,410,50,1,KOH,3,14,3.02,SCE,-0.014,0.241,1.053,0.002
1192,1420,41,"Tsai CC, Teng H. Chromium-doped titanium dioxide thin-film photoanodes in visible-light-induced water cleavage. Appl Surf Sci 2008;254:4912–8. https://doi.org/10.1016/j.apsusc.2008.01.140.",353,TiO,Pt,SCE,0.25,300,410,50,1,KOH,3,14,3.02,SCE,0.071,0.241,1.138,0.002
1193,1421,41,"Tsai CC, Teng H. Chromium-doped titanium dioxide thin-film photoanodes in visible-light-induced water cleavage. Appl Surf Sci 2008;254:4912–8. https://doi.org/10.1016/j.apsusc.2008.01.140.",353,TiO,Pt,SCE,0.25,300,410,50,1,KOH,3,14,3.02,SCE,0.234,0.241,1.301,0.001
1194,1422,41,"Tsai CC, Teng H. Chromium-doped titanium dioxide thin-film photoanodes in visible-light-induced water cleavage. Appl Surf Sci 2008;254:4912–8. https://doi.org/10.1016/j.apsusc.2008.01.140.",353,TiO,Pt,SCE,0.25,300,410,50,1,KOH,3,14,3.02,SCE,0.363,0.241,1.43,0.001
1195,1423,41,"Tsai CC, Teng H. Chromium-doped titanium dioxide thin-film photoanodes in visible-light-induced water cleavage. Appl Surf Sci 2008;254:4912–8. https://doi.org/10.1016/j.apsusc.2008.01.140.",353,TiO,Pt,SCE,0.25,300,410,50,1,KOH,3,14,3.02,SCE,0.484,0.241,1.551,0.001
1196,1424,41,"Tsai CC, Teng H. Chromium-doped titanium dioxide thin-film photoanodes in visible-light-induced water cleavage. Appl Surf Sci 2008;254:4912–8. https://doi.org/10.1016/j.apsusc.2008.01.140.",353,TiO,Pt,SCE,0.25,300,410,50,1,KOH,3,14,3.02,SCE,0.59,0.241,1.657,0.001
1197,1425,41,"Tsai CC, Teng H. Chromium-doped titanium dioxide thin-film photoanodes in visible-light-induced water cleavage. Appl Surf Sci 2008;254:4912–8. https://doi.org/10.1016/j.apsusc.2008.01.140.",353,TiO,Pt,SCE,0.25,300,410,50,1,KOH,3,14,3.02,SCE,0.649,0.241,1.716,0.001
1198,1426,41,"Tsai CC, Teng H. Chromium-doped titanium dioxide thin-film photoanodes in visible-light-induced water cleavage. Appl Surf Sci 2008;254:4912–8. https://doi.org/10.1016/j.apsusc.2008.01.140.",353,TiO,Pt,SCE,0.25,300,410,50,1,KOH,3,14,3.02,SCE,0.687,0.241,1.754,0.001
1199,1427,41,"Tsai CC, Teng H. Chromium-doped titanium dioxide thin-film photoanodes in visible-light-induced water cleavage. Appl Surf Sci 2008;254:4912–8. https://doi.org/10.1016/j.apsusc.2008.01.140.",354,TiO,Pt,SCE,0.25,300,410,50,1,KOH,3,14,2.03,SCE,-0.844,0.241,0.223,0
1200,1428,41,"Tsai CC, Teng H. Chromium-doped titanium dioxide thin-film photoanodes in visible-light-induced water cleavage. Appl Surf Sci 2008;254:4912–8. https://doi.org/10.1016/j.apsusc.2008.01.140.",354,TiO,Pt,SCE,0.25,300,410,50,1,KOH,3,14,2.03,SCE,-0.837,0.241,0.23,0.001
1201,1429,41,"Tsai CC, Teng H. Chromium-doped titanium dioxide thin-film photoanodes in visible-light-induced water cleavage. Appl Surf Sci 2008;254:4912–8. https://doi.org/10.1016/j.apsusc.2008.01.140.",354,TiO,Pt,SCE,0.25,300,410,50,1,KOH,3,14,2.03,SCE,-0.82,0.241,0.247,0.001
1202,1430,41,"Tsai CC, Teng H. Chromium-doped titanium dioxide thin-film photoanodes in visible-light-induced water cleavage. Appl Surf Sci 2008;254:4912–8. https://doi.org/10.1016/j.apsusc.2008.01.140.",354,TiO,Pt,SCE,0.25,300,410,50,1,KOH,3,14,2.03,SCE,-0.795,0.241,0.272,0.002
1203,1431,41,"Tsai CC, Teng H. Chromium-doped titanium dioxide thin-film photoanodes in visible-light-induced water cleavage. Appl Surf Sci 2008;254:4912–8. https://doi.org/10.1016/j.apsusc.2008.01.140.",354,TiO,Pt,SCE,0.25,300,410,50,1,KOH,3,14,2.03,SCE,-0.756,0.241,0.311,0.003
1204,1432,41,"Tsai CC, Teng H. Chromium-doped titanium dioxide thin-film photoanodes in visible-light-induced water cleavage. Appl Surf Sci 2008;254:4912–8. https://doi.org/10.1016/j.apsusc.2008.01.140.",354,TiO,Pt,SCE,0.25,300,410,50,1,KOH,3,14,2.03,SCE,-0.694,0.241,0.373,0.003
1205,1433,41,"Tsai CC, Teng H. Chromium-doped titanium dioxide thin-film photoanodes in visible-light-induced water cleavage. Appl Surf Sci 2008;254:4912–8. https://doi.org/10.1016/j.apsusc.2008.01.140.",354,TiO,Pt,SCE,0.25,300,410,50,1,KOH,3,14,2.03,SCE,-0.582,0.241,0.485,0.003
1206,1434,41,"Tsai CC, Teng H. Chromium-doped titanium dioxide thin-film photoanodes in visible-light-induced water cleavage. Appl Surf Sci 2008;254:4912–8. https://doi.org/10.1016/j.apsusc.2008.01.140.",354,TiO,Pt,SCE,0.25,300,410,50,1,KOH,3,14,2.03,SCE,-0.482,0.241,0.585,0.003
1207,1435,41,"Tsai CC, Teng H. Chromium-doped titanium dioxide thin-film photoanodes in visible-light-induced water cleavage. Appl Surf Sci 2008;254:4912–8. https://doi.org/10.1016/j.apsusc.2008.01.140.",354,TiO,Pt,SCE,0.25,300,410,50,1,KOH,3,14,2.03,SCE,-0.415,0.241,0.652,0.003
1208,1436,41,"Tsai CC, Teng H. Chromium-doped titanium dioxide thin-film photoanodes in visible-light-induced water cleavage. Appl Surf Sci 2008;254:4912–8. https://doi.org/10.1016/j.apsusc.2008.01.140.",354,TiO,Pt,SCE,0.25,300,410,50,1,KOH,3,14,2.03,SCE,-0.318,0.241,0.749,0.003
1209,1437,41,"Tsai CC, Teng H. Chromium-doped titanium dioxide thin-film photoanodes in visible-light-induced water cleavage. Appl Surf Sci 2008;254:4912–8. https://doi.org/10.1016/j.apsusc.2008.01.140.",354,TiO,Pt,SCE,0.25,300,410,50,1,KOH,3,14,2.03,SCE,-0.244,0.241,0.823,0.003
1210,1438,41,"Tsai CC, Teng H. Chromium-doped titanium dioxide thin-film photoanodes in visible-light-induced water cleavage. Appl Surf Sci 2008;254:4912–8. https://doi.org/10.1016/j.apsusc.2008.01.140.",354,TiO,Pt,SCE,0.25,300,410,50,1,KOH,3,14,2.03,SCE,-0.087,0.241,0.98,0.003
1211,1439,41,"Tsai CC, Teng H. Chromium-doped titanium dioxide thin-film photoanodes in visible-light-induced water cleavage. Appl Surf Sci 2008;254:4912–8. https://doi.org/10.1016/j.apsusc.2008.01.140.",354,TiO,Pt,SCE,0.25,300,410,50,1,KOH,3,14,2.03,SCE,0.015,0.241,1.082,0.003
1212,1440,41,"Tsai CC, Teng H. Chromium-doped titanium dioxide thin-film photoanodes in visible-light-induced water cleavage. Appl Surf Sci 2008;254:4912–8. https://doi.org/10.1016/j.apsusc.2008.01.140.",354,TiO,Pt,SCE,0.25,300,410,50,1,KOH,3,14,2.03,SCE,0.105,0.241,1.172,0.003
1213,1441,41,"Tsai CC, Teng H. Chromium-doped titanium dioxide thin-film photoanodes in visible-light-induced water cleavage. Appl Surf Sci 2008;254:4912–8. https://doi.org/10.1016/j.apsusc.2008.01.140.",354,TiO,Pt,SCE,0.25,300,410,50,1,KOH,3,14,2.03,SCE,0.237,0.241,1.304,0.002
1214,1442,41,"Tsai CC, Teng H. Chromium-doped titanium dioxide thin-film photoanodes in visible-light-induced water cleavage. Appl Surf Sci 2008;254:4912–8. https://doi.org/10.1016/j.apsusc.2008.01.140.",354,TiO,Pt,SCE,0.25,300,410,50,1,KOH,3,14,2.03,SCE,0.339,0.241,1.406,0.002
1215,1443,41,"Tsai CC, Teng H. Chromium-doped titanium dioxide thin-film photoanodes in visible-light-induced water cleavage. Appl Surf Sci 2008;254:4912–8. https://doi.org/10.1016/j.apsusc.2008.01.140.",354,TiO,Pt,SCE,0.25,300,410,50,1,KOH,3,14,2.03,SCE,0.431,0.241,1.498,0.003
1216,1444,41,"Tsai CC, Teng H. Chromium-doped titanium dioxide thin-film photoanodes in visible-light-induced water cleavage. Appl Surf Sci 2008;254:4912–8. https://doi.org/10.1016/j.apsusc.2008.01.140.",354,TiO,Pt,SCE,0.25,300,410,50,1,KOH,3,14,2.03,SCE,0.516,0.241,1.583,0.002
1217,1445,41,"Tsai CC, Teng H. Chromium-doped titanium dioxide thin-film photoanodes in visible-light-induced water cleavage. Appl Surf Sci 2008;254:4912–8. https://doi.org/10.1016/j.apsusc.2008.01.140.",354,TiO,Pt,SCE,0.25,300,410,50,1,KOH,3,14,2.03,SCE,0.564,0.241,1.631,0.002
1218,1446,41,"Tsai CC, Teng H. Chromium-doped titanium dioxide thin-film photoanodes in visible-light-induced water cleavage. Appl Surf Sci 2008;254:4912–8. https://doi.org/10.1016/j.apsusc.2008.01.140.",354,TiO,Pt,SCE,0.25,300,410,50,1,KOH,3,14,2.03,SCE,0.603,0.241,1.67,0.002
1219,1447,41,"Tsai CC, Teng H. Chromium-doped titanium dioxide thin-film photoanodes in visible-light-induced water cleavage. Appl Surf Sci 2008;254:4912–8. https://doi.org/10.1016/j.apsusc.2008.01.140.",354,TiO,Pt,SCE,0.25,300,410,50,1,KOH,3,14,2.03,SCE,0.635,0.241,1.702,0.002
1220,1448,41,"Tsai CC, Teng H. Chromium-doped titanium dioxide thin-film photoanodes in visible-light-induced water cleavage. Appl Surf Sci 2008;254:4912–8. https://doi.org/10.1016/j.apsusc.2008.01.140.",354,TiO,Pt,SCE,0.25,300,410,50,1,KOH,3,14,2.03,SCE,0.66,0.241,1.727,0.003
1221,1449,41,"Tsai CC, Teng H. Chromium-doped titanium dioxide thin-film photoanodes in visible-light-induced water cleavage. Appl Surf Sci 2008;254:4912–8. https://doi.org/10.1016/j.apsusc.2008.01.140.",354,TiO,Pt,SCE,0.25,300,410,50,1,KOH,3,14,2.03,SCE,0.682,0.241,1.749,0.004
1222,1450,41,"Tsai CC, Teng H. Chromium-doped titanium dioxide thin-film photoanodes in visible-light-induced water cleavage. Appl Surf Sci 2008;254:4912–8. https://doi.org/10.1016/j.apsusc.2008.01.140.",355,TiO,Pt,SCE,0.25,300,410,50,1,KOH,3,14,2.01,SCE,-0.83,0.241,0.237,0
1223,1451,41,"Tsai CC, Teng H. Chromium-doped titanium dioxide thin-film photoanodes in visible-light-induced water cleavage. Appl Surf Sci 2008;254:4912–8. https://doi.org/10.1016/j.apsusc.2008.01.140.",355,TiO,Pt,SCE,0.25,300,410,50,1,KOH,3,14,2.01,SCE,-0.819,0.241,0.248,0
1224,1452,41,"Tsai CC, Teng H. Chromium-doped titanium dioxide thin-film photoanodes in visible-light-induced water cleavage. Appl Surf Sci 2008;254:4912–8. https://doi.org/10.1016/j.apsusc.2008.01.140.",355,TiO,Pt,SCE,0.25,300,410,50,1,KOH,3,14,2.01,SCE,-0.805,0.241,0.262,0.001
1225,1453,41,"Tsai CC, Teng H. Chromium-doped titanium dioxide thin-film photoanodes in visible-light-induced water cleavage. Appl Surf Sci 2008;254:4912–8. https://doi.org/10.1016/j.apsusc.2008.01.140.",355,TiO,Pt,SCE,0.25,300,410,50,1,KOH,3,14,2.01,SCE,-0.788,0.241,0.279,0.002
1226,1454,41,"Tsai CC, Teng H. Chromium-doped titanium dioxide thin-film photoanodes in visible-light-induced water cleavage. Appl Surf Sci 2008;254:4912–8. https://doi.org/10.1016/j.apsusc.2008.01.140.",355,TiO,Pt,SCE,0.25,300,410,50,1,KOH,3,14,2.01,SCE,-0.766,0.241,0.301,0.002
1227,1455,41,"Tsai CC, Teng H. Chromium-doped titanium dioxide thin-film photoanodes in visible-light-induced water cleavage. Appl Surf Sci 2008;254:4912–8. https://doi.org/10.1016/j.apsusc.2008.01.140.",355,TiO,Pt,SCE,0.25,300,410,50,1,KOH,3,14,2.01,SCE,-0.734,0.241,0.333,0.003
1228,1456,41,"Tsai CC, Teng H. Chromium-doped titanium dioxide thin-film photoanodes in visible-light-induced water cleavage. Appl Surf Sci 2008;254:4912–8. https://doi.org/10.1016/j.apsusc.2008.01.140.",355,TiO,Pt,SCE,0.25,300,410,50,1,KOH,3,14,2.01,SCE,-0.673,0.241,0.394,0.003
1229,1457,41,"Tsai CC, Teng H. Chromium-doped titanium dioxide thin-film photoanodes in visible-light-induced water cleavage. Appl Surf Sci 2008;254:4912–8. https://doi.org/10.1016/j.apsusc.2008.01.140.",355,TiO,Pt,SCE,0.25,300,410,50,1,KOH,3,14,2.01,SCE,-0.593,0.241,0.474,0.003
1230,1458,41,"Tsai CC, Teng H. Chromium-doped titanium dioxide thin-film photoanodes in visible-light-induced water cleavage. Appl Surf Sci 2008;254:4912–8. https://doi.org/10.1016/j.apsusc.2008.01.140.",355,TiO,Pt,SCE,0.25,300,410,50,1,KOH,3,14,2.01,SCE,-0.506,0.241,0.561,0.003
1231,1459,41,"Tsai CC, Teng H. Chromium-doped titanium dioxide thin-film photoanodes in visible-light-induced water cleavage. Appl Surf Sci 2008;254:4912–8. https://doi.org/10.1016/j.apsusc.2008.01.140.",355,TiO,Pt,SCE,0.25,300,410,50,1,KOH,3,14,2.01,SCE,-0.427,0.241,0.64,0.003
1232,1460,41,"Tsai CC, Teng H. Chromium-doped titanium dioxide thin-film photoanodes in visible-light-induced water cleavage. Appl Surf Sci 2008;254:4912–8. https://doi.org/10.1016/j.apsusc.2008.01.140.",355,TiO,Pt,SCE,0.25,300,410,50,1,KOH,3,14,2.01,SCE,-0.347,0.241,0.72,0.003
1233,1461,41,"Tsai CC, Teng H. Chromium-doped titanium dioxide thin-film photoanodes in visible-light-induced water cleavage. Appl Surf Sci 2008;254:4912–8. https://doi.org/10.1016/j.apsusc.2008.01.140.",355,TiO,Pt,SCE,0.25,300,410,50,1,KOH,3,14,2.01,SCE,-0.267,0.241,0.8,0.003
1234,1462,41,"Tsai CC, Teng H. Chromium-doped titanium dioxide thin-film photoanodes in visible-light-induced water cleavage. Appl Surf Sci 2008;254:4912–8. https://doi.org/10.1016/j.apsusc.2008.01.140.",355,TiO,Pt,SCE,0.25,300,410,50,1,KOH,3,14,2.01,SCE,-0.188,0.241,0.879,0.003
1235,1463,41,"Tsai CC, Teng H. Chromium-doped titanium dioxide thin-film photoanodes in visible-light-induced water cleavage. Appl Surf Sci 2008;254:4912–8. https://doi.org/10.1016/j.apsusc.2008.01.140.",355,TiO,Pt,SCE,0.25,300,410,50,1,KOH,3,14,2.01,SCE,-0.11,0.241,0.957,0.003
1236,1464,41,"Tsai CC, Teng H. Chromium-doped titanium dioxide thin-film photoanodes in visible-light-induced water cleavage. Appl Surf Sci 2008;254:4912–8. https://doi.org/10.1016/j.apsusc.2008.01.140.",355,TiO,Pt,SCE,0.25,300,410,50,1,KOH,3,14,2.01,SCE,-0.026,0.241,1.041,0.003
1237,1465,41,"Tsai CC, Teng H. Chromium-doped titanium dioxide thin-film photoanodes in visible-light-induced water cleavage. Appl Surf Sci 2008;254:4912–8. https://doi.org/10.1016/j.apsusc.2008.01.140.",355,TiO,Pt,SCE,0.25,300,410,50,1,KOH,3,14,2.01,SCE,0.051,0.241,1.118,0.003
1238,1466,41,"Tsai CC, Teng H. Chromium-doped titanium dioxide thin-film photoanodes in visible-light-induced water cleavage. Appl Surf Sci 2008;254:4912–8. https://doi.org/10.1016/j.apsusc.2008.01.140.",355,TiO,Pt,SCE,0.25,300,410,50,1,KOH,3,14,2.01,SCE,0.13,0.241,1.197,0.003
1239,1467,41,"Tsai CC, Teng H. Chromium-doped titanium dioxide thin-film photoanodes in visible-light-induced water cleavage. Appl Surf Sci 2008;254:4912–8. https://doi.org/10.1016/j.apsusc.2008.01.140.",355,TiO,Pt,SCE,0.25,300,410,50,1,KOH,3,14,2.01,SCE,0.209,0.241,1.276,0.003
1240,1468,41,"Tsai CC, Teng H. Chromium-doped titanium dioxide thin-film photoanodes in visible-light-induced water cleavage. Appl Surf Sci 2008;254:4912–8. https://doi.org/10.1016/j.apsusc.2008.01.140.",355,TiO,Pt,SCE,0.25,300,410,50,1,KOH,3,14,2.01,SCE,0.289,0.241,1.356,0.003
1241,1469,41,"Tsai CC, Teng H. Chromium-doped titanium dioxide thin-film photoanodes in visible-light-induced water cleavage. Appl Surf Sci 2008;254:4912–8. https://doi.org/10.1016/j.apsusc.2008.01.140.",355,TiO,Pt,SCE,0.25,300,410,50,1,KOH,3,14,2.01,SCE,0.368,0.241,1.435,0.003
1242,1470,41,"Tsai CC, Teng H. Chromium-doped titanium dioxide thin-film photoanodes in visible-light-induced water cleavage. Appl Surf Sci 2008;254:4912–8. https://doi.org/10.1016/j.apsusc.2008.01.140.",355,TiO,Pt,SCE,0.25,300,410,50,1,KOH,3,14,2.01,SCE,0.448,0.241,1.515,0.003
1243,1471,41,"Tsai CC, Teng H. Chromium-doped titanium dioxide thin-film photoanodes in visible-light-induced water cleavage. Appl Surf Sci 2008;254:4912–8. https://doi.org/10.1016/j.apsusc.2008.01.140.",355,TiO,Pt,SCE,0.25,300,410,50,1,KOH,3,14,2.01,SCE,0.509,0.241,1.576,0.003
1244,1472,41,"Tsai CC, Teng H. Chromium-doped titanium dioxide thin-film photoanodes in visible-light-induced water cleavage. Appl Surf Sci 2008;254:4912–8. https://doi.org/10.1016/j.apsusc.2008.01.140.",355,TiO,Pt,SCE,0.25,300,410,50,1,KOH,3,14,2.01,SCE,0.549,0.241,1.616,0.003
1245,1473,41,"Tsai CC, Teng H. Chromium-doped titanium dioxide thin-film photoanodes in visible-light-induced water cleavage. Appl Surf Sci 2008;254:4912–8. https://doi.org/10.1016/j.apsusc.2008.01.140.",355,TiO,Pt,SCE,0.25,300,410,50,1,KOH,3,14,2.01,SCE,0.581,0.241,1.648,0.003
1246,1474,41,"Tsai CC, Teng H. Chromium-doped titanium dioxide thin-film photoanodes in visible-light-induced water cleavage. Appl Surf Sci 2008;254:4912–8. https://doi.org/10.1016/j.apsusc.2008.01.140.",355,TiO,Pt,SCE,0.25,300,410,50,1,KOH,3,14,2.01,SCE,0.606,0.241,1.673,0.003
1247,1475,41,"Tsai CC, Teng H. Chromium-doped titanium dioxide thin-film photoanodes in visible-light-induced water cleavage. Appl Surf Sci 2008;254:4912–8. https://doi.org/10.1016/j.apsusc.2008.01.140.",355,TiO,Pt,SCE,0.25,300,410,50,1,KOH,3,14,2.01,SCE,0.627,0.241,1.694,0.004
1248,1476,41,"Tsai CC, Teng H. Chromium-doped titanium dioxide thin-film photoanodes in visible-light-induced water cleavage. Appl Surf Sci 2008;254:4912–8. https://doi.org/10.1016/j.apsusc.2008.01.140.",355,TiO,Pt,SCE,0.25,300,410,50,1,KOH,3,14,2.01,SCE,0.649,0.241,1.716,0.004
1249,1477,41,"Tsai CC, Teng H. Chromium-doped titanium dioxide thin-film photoanodes in visible-light-induced water cleavage. Appl Surf Sci 2008;254:4912–8. https://doi.org/10.1016/j.apsusc.2008.01.140.",355,TiO,Pt,SCE,0.25,300,410,50,1,KOH,3,14,2.01,SCE,0.667,0.241,1.734,0.005
1250,1478,41,"Tsai CC, Teng H. Chromium-doped titanium dioxide thin-film photoanodes in visible-light-induced water cleavage. Appl Surf Sci 2008;254:4912–8. https://doi.org/10.1016/j.apsusc.2008.01.140.",355,TiO,Pt,SCE,0.25,300,410,50,1,KOH,3,14,2.01,SCE,0.681,0.241,1.748,0.005
1251,1479,41,"Tsai CC, Teng H. Chromium-doped titanium dioxide thin-film photoanodes in visible-light-induced water cleavage. Appl Surf Sci 2008;254:4912–8. https://doi.org/10.1016/j.apsusc.2008.01.140.",355,TiO,Pt,SCE,0.25,300,410,50,1,KOH,3,14,2.01,SCE,0.691,0.241,1.758,0.006
1252,1480,41,"Tsai CC, Teng H. Chromium-doped titanium dioxide thin-film photoanodes in visible-light-induced water cleavage. Appl Surf Sci 2008;254:4912–8. https://doi.org/10.1016/j.apsusc.2008.01.140.",356,TiO,Pt,SCE,0.25,300,410,50,1,KOH,3,14,2.03,SCE,-0.796,0.241,0.271,0
1253,1481,41,"Tsai CC, Teng H. Chromium-doped titanium dioxide thin-film photoanodes in visible-light-induced water cleavage. Appl Surf Sci 2008;254:4912–8. https://doi.org/10.1016/j.apsusc.2008.01.140.",356,TiO,Pt,SCE,0.25,300,410,50,1,KOH,3,14,2.03,SCE,-0.772,0.241,0.295,0.001
1254,1482,41,"Tsai CC, Teng H. Chromium-doped titanium dioxide thin-film photoanodes in visible-light-induced water cleavage. Appl Surf Sci 2008;254:4912–8. https://doi.org/10.1016/j.apsusc.2008.01.140.",356,TiO,Pt,SCE,0.25,300,410,50,1,KOH,3,14,2.03,SCE,-0.752,0.241,0.315,0.001
1255,1483,41,"Tsai CC, Teng H. Chromium-doped titanium dioxide thin-film photoanodes in visible-light-induced water cleavage. Appl Surf Sci 2008;254:4912–8. https://doi.org/10.1016/j.apsusc.2008.01.140.",356,TiO,Pt,SCE,0.25,300,410,50,1,KOH,3,14,2.03,SCE,-0.708,0.241,0.359,0.002
1256,1484,41,"Tsai CC, Teng H. Chromium-doped titanium dioxide thin-film photoanodes in visible-light-induced water cleavage. Appl Surf Sci 2008;254:4912–8. https://doi.org/10.1016/j.apsusc.2008.01.140.",356,TiO,Pt,SCE,0.25,300,410,50,1,KOH,3,14,2.03,SCE,-0.643,0.241,0.424,0.002
1257,1485,41,"Tsai CC, Teng H. Chromium-doped titanium dioxide thin-film photoanodes in visible-light-induced water cleavage. Appl Surf Sci 2008;254:4912–8. https://doi.org/10.1016/j.apsusc.2008.01.140.",356,TiO,Pt,SCE,0.25,300,410,50,1,KOH,3,14,2.03,SCE,-0.564,0.241,0.503,0.002
1258,1486,41,"Tsai CC, Teng H. Chromium-doped titanium dioxide thin-film photoanodes in visible-light-induced water cleavage. Appl Surf Sci 2008;254:4912–8. https://doi.org/10.1016/j.apsusc.2008.01.140.",356,TiO,Pt,SCE,0.25,300,410,50,1,KOH,3,14,2.03,SCE,-0.484,0.241,0.583,0.002
1259,1487,41,"Tsai CC, Teng H. Chromium-doped titanium dioxide thin-film photoanodes in visible-light-induced water cleavage. Appl Surf Sci 2008;254:4912–8. https://doi.org/10.1016/j.apsusc.2008.01.140.",356,TiO,Pt,SCE,0.25,300,410,50,1,KOH,3,14,2.03,SCE,-0.404,0.241,0.663,0.002
1260,1488,41,"Tsai CC, Teng H. Chromium-doped titanium dioxide thin-film photoanodes in visible-light-induced water cleavage. Appl Surf Sci 2008;254:4912–8. https://doi.org/10.1016/j.apsusc.2008.01.140.",356,TiO,Pt,SCE,0.25,300,410,50,1,KOH,3,14,2.03,SCE,-0.325,0.241,0.742,0.002
1261,1489,41,"Tsai CC, Teng H. Chromium-doped titanium dioxide thin-film photoanodes in visible-light-induced water cleavage. Appl Surf Sci 2008;254:4912–8. https://doi.org/10.1016/j.apsusc.2008.01.140.",356,TiO,Pt,SCE,0.25,300,410,50,1,KOH,3,14,2.03,SCE,-0.245,0.241,0.822,0.002
1262,1490,41,"Tsai CC, Teng H. Chromium-doped titanium dioxide thin-film photoanodes in visible-light-induced water cleavage. Appl Surf Sci 2008;254:4912–8. https://doi.org/10.1016/j.apsusc.2008.01.140.",356,TiO,Pt,SCE,0.25,300,410,50,1,KOH,3,14,2.03,SCE,-0.174,0.241,0.893,0.002
1263,1491,41,"Tsai CC, Teng H. Chromium-doped titanium dioxide thin-film photoanodes in visible-light-induced water cleavage. Appl Surf Sci 2008;254:4912–8. https://doi.org/10.1016/j.apsusc.2008.01.140.",356,TiO,Pt,SCE,0.25,300,410,50,1,KOH,3,14,2.03,SCE,-0.1,0.241,0.967,0.002
1264,1492,41,"Tsai CC, Teng H. Chromium-doped titanium dioxide thin-film photoanodes in visible-light-induced water cleavage. Appl Surf Sci 2008;254:4912–8. https://doi.org/10.1016/j.apsusc.2008.01.140.",356,TiO,Pt,SCE,0.25,300,410,50,1,KOH,3,14,2.03,SCE,0,0.241,1.067,0.002
1265,1493,41,"Tsai CC, Teng H. Chromium-doped titanium dioxide thin-film photoanodes in visible-light-induced water cleavage. Appl Surf Sci 2008;254:4912–8. https://doi.org/10.1016/j.apsusc.2008.01.140.",356,TiO,Pt,SCE,0.25,300,410,50,1,KOH,3,14,2.03,SCE,0.084,0.241,1.151,0.002
1266,1494,41,"Tsai CC, Teng H. Chromium-doped titanium dioxide thin-film photoanodes in visible-light-induced water cleavage. Appl Surf Sci 2008;254:4912–8. https://doi.org/10.1016/j.apsusc.2008.01.140.",356,TiO,Pt,SCE,0.25,300,410,50,1,KOH,3,14,2.03,SCE,0.119,0.241,1.186,0.003
1267,1495,41,"Tsai CC, Teng H. Chromium-doped titanium dioxide thin-film photoanodes in visible-light-induced water cleavage. Appl Surf Sci 2008;254:4912–8. https://doi.org/10.1016/j.apsusc.2008.01.140.",356,TiO,Pt,SCE,0.25,300,410,50,1,KOH,3,14,2.03,SCE,0.196,0.241,1.263,0.003
1268,1496,41,"Tsai CC, Teng H. Chromium-doped titanium dioxide thin-film photoanodes in visible-light-induced water cleavage. Appl Surf Sci 2008;254:4912–8. https://doi.org/10.1016/j.apsusc.2008.01.140.",356,TiO,Pt,SCE,0.25,300,410,50,1,KOH,3,14,2.03,SCE,0.275,0.241,1.342,0.002
1269,1497,41,"Tsai CC, Teng H. Chromium-doped titanium dioxide thin-film photoanodes in visible-light-induced water cleavage. Appl Surf Sci 2008;254:4912–8. https://doi.org/10.1016/j.apsusc.2008.01.140.",356,TiO,Pt,SCE,0.25,300,410,50,1,KOH,3,14,2.03,SCE,0.356,0.241,1.423,0.002
1270,1498,41,"Tsai CC, Teng H. Chromium-doped titanium dioxide thin-film photoanodes in visible-light-induced water cleavage. Appl Surf Sci 2008;254:4912–8. https://doi.org/10.1016/j.apsusc.2008.01.140.",356,TiO,Pt,SCE,0.25,300,410,50,1,KOH,3,14,2.03,SCE,0.434,0.241,1.501,0.002
1271,1499,41,"Tsai CC, Teng H. Chromium-doped titanium dioxide thin-film photoanodes in visible-light-induced water cleavage. Appl Surf Sci 2008;254:4912–8. https://doi.org/10.1016/j.apsusc.2008.01.140.",356,TiO,Pt,SCE,0.25,300,410,50,1,KOH,3,14,2.03,SCE,0.5,0.241,1.567,0.002
1272,1500,41,"Tsai CC, Teng H. Chromium-doped titanium dioxide thin-film photoanodes in visible-light-induced water cleavage. Appl Surf Sci 2008;254:4912–8. https://doi.org/10.1016/j.apsusc.2008.01.140.",356,TiO,Pt,SCE,0.25,300,410,50,1,KOH,3,14,2.03,SCE,0.563,0.241,1.63,0.002
