Repository: Nsahu2023/tertiary-hybrid-model-PEC-

File: original  pecdata3featurereducepec2.csv (part 3 of 22)
,Unnamed: 0,Reference,Bibliography,Instance number,First Layer,Counter Electrode,Reference Electrode,WE area(cm2),Power(W),Wavelength(nm),Intensity(mW/cm2),AM1.5G,ElectrolyteType,Electrolyte Molarity (M),pH,BandGap(eV),Bias vs what,Experimental Bias (V),correction factor, RHE bias (V vs RHE),PhotocurrentDensity(mA/cm2)
1273,1501,41,"Tsai CC, Teng H. Chromium-doped titanium dioxide thin-film photoanodes in visible-light-induced water cleavage. Appl Surf Sci 2008;254:4912–8. https://doi.org/10.1016/j.apsusc.2008.01.140.",356,TiO,Pt,SCE,0.25,300,410,50,1,KOH,3,14,2.03,SCE,0.611,0.241,1.678,0.001
1274,1502,41,"Tsai CC, Teng H. Chromium-doped titanium dioxide thin-film photoanodes in visible-light-induced water cleavage. Appl Surf Sci 2008;254:4912–8. https://doi.org/10.1016/j.apsusc.2008.01.140.",356,TiO,Pt,SCE,0.25,300,410,50,1,KOH,3,14,2.03,SCE,0.637,0.241,1.704,0.002
1275,1503,41,"Tsai CC, Teng H. Chromium-doped titanium dioxide thin-film photoanodes in visible-light-induced water cleavage. Appl Surf Sci 2008;254:4912–8. https://doi.org/10.1016/j.apsusc.2008.01.140.",356,TiO,Pt,SCE,0.25,300,410,50,1,KOH,3,14,2.03,SCE,0.648,0.241,1.715,0.002
1276,1504,41,"Tsai CC, Teng H. Chromium-doped titanium dioxide thin-film photoanodes in visible-light-induced water cleavage. Appl Surf Sci 2008;254:4912–8. https://doi.org/10.1016/j.apsusc.2008.01.140.",356,TiO,Pt,SCE,0.25,300,410,50,1,KOH,3,14,2.03,SCE,0.668,0.241,1.735,0.003
1277,1505,41,"Tsai CC, Teng H. Chromium-doped titanium dioxide thin-film photoanodes in visible-light-induced water cleavage. Appl Surf Sci 2008;254:4912–8. https://doi.org/10.1016/j.apsusc.2008.01.140.",356,TiO,Pt,SCE,0.25,300,410,50,1,KOH,3,14,2.03,SCE,0.692,0.241,1.759,0.005
1321,1597,44,"Altomare M, Lee K, Killian MS, Selli E, Schmuki P. Ta-doped TiO2 nanotubes for enhanced solar-light photoelectrochemical water splitting. Chem - A Eur J 2013;19:5841–4. https://doi.org/10.1002/chem.201203544.",432,TiO,Pt foil,Ag/AgCl,0.196,300,410,100,1,KOH,1,13.6,0,Ag/AgCl,-0.896,0.197,0.1034,-0.099
1322,1598,44,"Altomare M, Lee K, Killian MS, Selli E, Schmuki P. Ta-doped TiO2 nanotubes for enhanced solar-light photoelectrochemical water splitting. Chem - A Eur J 2013;19:5841–4. https://doi.org/10.1002/chem.201203544.",432,TiO,Pt foil,Ag/AgCl,0.196,300,410,100,1,KOH,1,13.6,0,Ag/AgCl,-0.857,0.197,0.1424,-0.034
1323,1599,44,"Altomare M, Lee K, Killian MS, Selli E, Schmuki P. Ta-doped TiO2 nanotubes for enhanced solar-light photoelectrochemical water splitting. Chem - A Eur J 2013;19:5841–4. https://doi.org/10.1002/chem.201203544.",432,TiO,Pt foil,Ag/AgCl,0.196,300,410,100,1,KOH,1,13.6,0,Ag/AgCl,-0.773,0.197,0.2264,0.209
1324,1600,44,"Altomare M, Lee K, Killian MS, Selli E, Schmuki P. Ta-doped TiO2 nanotubes for enhanced solar-light photoelectrochemical water splitting. Chem - A Eur J 2013;19:5841–4. https://doi.org/10.1002/chem.201203544.",432,TiO,Pt foil,Ag/AgCl,0.196,300,410,100,1,KOH,1,13.6,0,Ag/AgCl,-0.696,0.197,0.3034,0.334
1325,1601,44,"Altomare M, Lee K, Killian MS, Selli E, Schmuki P. Ta-doped TiO2 nanotubes for enhanced solar-light photoelectrochemical water splitting. Chem - A Eur J 2013;19:5841–4. https://doi.org/10.1002/chem.201203544.",432,TiO,Pt foil,Ag/AgCl,0.196,300,410,100,1,KOH,1,13.6,0,Ag/AgCl,-0.616,0.197,0.3834,0.392
1326,1602,44,"Altomare M, Lee K, Killian MS, Selli E, Schmuki P. Ta-doped TiO2 nanotubes for enhanced solar-light photoelectrochemical water splitting. Chem - A Eur J 2013;19:5841–4. https://doi.org/10.1002/chem.201203544.",432,TiO,Pt foil,Ag/AgCl,0.196,300,410,100,1,KOH,1,13.6,0,Ag/AgCl,-0.533,0.197,0.4664,0.422
1327,1603,44,"Altomare M, Lee K, Killian MS, Selli E, Schmuki P. Ta-doped TiO2 nanotubes for enhanced solar-light photoelectrochemical water splitting. Chem - A Eur J 2013;19:5841–4. https://doi.org/10.1002/chem.201203544.",432,TiO,Pt foil,Ag/AgCl,0.196,300,410,100,1,KOH,1,13.6,0,Ag/AgCl,-0.457,0.197,0.5424,0.444
1328,1604,44,"Altomare M, Lee K, Killian MS, Selli E, Schmuki P. Ta-doped TiO2 nanotubes for enhanced solar-light photoelectrochemical water splitting. Chem - A Eur J 2013;19:5841–4. https://doi.org/10.1002/chem.201203544.",432,TiO,Pt foil,Ag/AgCl,0.196,300,410,100,1,KOH,1,13.6,0,Ag/AgCl,-0.373,0.197,0.6264,0.459
1329,1605,44,"Altomare M, Lee K, Killian MS, Selli E, Schmuki P. Ta-doped TiO2 nanotubes for enhanced solar-light photoelectrochemical water splitting. Chem - A Eur J 2013;19:5841–4. https://doi.org/10.1002/chem.201203544.",432,TiO,Pt foil,Ag/AgCl,0.196,300,410,100,1,KOH,1,13.6,0,Ag/AgCl,-0.29,0.197,0.7094,0.476
1330,1606,44,"Altomare M, Lee K, Killian MS, Selli E, Schmuki P. Ta-doped TiO2 nanotubes for enhanced solar-light photoelectrochemical water splitting. Chem - A Eur J 2013;19:5841–4. https://doi.org/10.1002/chem.201203544.",432,TiO,Pt foil,Ag/AgCl,0.196,300,410,100,1,KOH,1,13.6,0,Ag/AgCl,-0.214,0.197,0.7854,0.488
1331,1607,44,"Altomare M, Lee K, Killian MS, Selli E, Schmuki P. Ta-doped TiO2 nanotubes for enhanced solar-light photoelectrochemical water splitting. Chem - A Eur J 2013;19:5841–4. https://doi.org/10.1002/chem.201203544.",432,TiO,Pt foil,Ag/AgCl,0.196,300,410,100,1,KOH,1,13.6,0,Ag/AgCl,-0.138,0.197,0.8614,0.497
1332,1608,44,"Altomare M, Lee K, Killian MS, Selli E, Schmuki P. Ta-doped TiO2 nanotubes for enhanced solar-light photoelectrochemical water splitting. Chem - A Eur J 2013;19:5841–4. https://doi.org/10.1002/chem.201203544.",432,TiO,Pt foil,Ag/AgCl,0.196,300,410,100,1,KOH,1,13.6,0,Ag/AgCl,-0.055,0.197,0.9444,0.508
1333,1609,44,"Altomare M, Lee K, Killian MS, Selli E, Schmuki P. Ta-doped TiO2 nanotubes for enhanced solar-light photoelectrochemical water splitting. Chem - A Eur J 2013;19:5841–4. https://doi.org/10.1002/chem.201203544.",432,TiO,Pt foil,Ag/AgCl,0.196,300,410,100,1,KOH,1,13.6,0,Ag/AgCl,0.025,0.197,1.0244,0.517
1334,1610,44,"Altomare M, Lee K, Killian MS, Selli E, Schmuki P. Ta-doped TiO2 nanotubes for enhanced solar-light photoelectrochemical water splitting. Chem - A Eur J 2013;19:5841–4. https://doi.org/10.1002/chem.201203544.",432,TiO,Pt foil,Ag/AgCl,0.196,300,410,100,1,KOH,1,13.6,0,Ag/AgCl,0.101,0.197,1.1004,0.526
1335,1611,44,"Altomare M, Lee K, Killian MS, Selli E, Schmuki P. Ta-doped TiO2 nanotubes for enhanced solar-light photoelectrochemical water splitting. Chem - A Eur J 2013;19:5841–4. https://doi.org/10.1002/chem.201203544.",432,TiO,Pt foil,Ag/AgCl,0.196,300,410,100,1,KOH,1,13.6,0,Ag/AgCl,0.186,0.197,1.1854,0.537
1336,1612,44,"Altomare M, Lee K, Killian MS, Selli E, Schmuki P. Ta-doped TiO2 nanotubes for enhanced solar-light photoelectrochemical water splitting. Chem - A Eur J 2013;19:5841–4. https://doi.org/10.1002/chem.201203544.",432,TiO,Pt foil,Ag/AgCl,0.196,300,410,100,1,KOH,1,13.6,0,Ag/AgCl,0.262,0.197,1.2614,0.542
1337,1613,44,"Altomare M, Lee K, Killian MS, Selli E, Schmuki P. Ta-doped TiO2 nanotubes for enhanced solar-light photoelectrochemical water splitting. Chem - A Eur J 2013;19:5841–4. https://doi.org/10.1002/chem.201203544.",432,TiO,Pt foil,Ag/AgCl,0.196,300,410,100,1,KOH,1,13.6,0,Ag/AgCl,0.34,0.197,1.3394,0.552
1338,1614,44,"Altomare M, Lee K, Killian MS, Selli E, Schmuki P. Ta-doped TiO2 nanotubes for enhanced solar-light photoelectrochemical water splitting. Chem - A Eur J 2013;19:5841–4. https://doi.org/10.1002/chem.201203544.",432,TiO,Pt foil,Ag/AgCl,0.196,300,410,100,1,KOH,1,13.6,0,Ag/AgCl,0.433,0.197,1.4324,0.562
1339,1615,44,"Altomare M, Lee K, Killian MS, Selli E, Schmuki P. Ta-doped TiO2 nanotubes for enhanced solar-light photoelectrochemical water splitting. Chem - A Eur J 2013;19:5841–4. https://doi.org/10.1002/chem.201203544.",433,TiO,Pt foil,Ag/AgCl,0.196,300,410,100,1,KOH,1,13.6,0,Ag/AgCl,-0.896,0.197,0.1034,-0.099
1340,1616,44,"Altomare M, Lee K, Killian MS, Selli E, Schmuki P. Ta-doped TiO2 nanotubes for enhanced solar-light photoelectrochemical water splitting. Chem - A Eur J 2013;19:5841–4. https://doi.org/10.1002/chem.201203544.",433,TiO,Pt foil,Ag/AgCl,0.196,300,410,100,1,KOH,1,13.6,0,Ag/AgCl,-0.85,0.197,0.1494,-0.1
1341,1617,44,"Altomare M, Lee K, Killian MS, Selli E, Schmuki P. Ta-doped TiO2 nanotubes for enhanced solar-light photoelectrochemical water splitting. Chem - A Eur J 2013;19:5841–4. https://doi.org/10.1002/chem.201203544.",433,TiO,Pt foil,Ag/AgCl,0.196,300,410,100,1,KOH,1,13.6,0,Ag/AgCl,-0.773,0.197,0.2264,0.106
1342,1618,44,"Altomare M, Lee K, Killian MS, Selli E, Schmuki P. Ta-doped TiO2 nanotubes for enhanced solar-light photoelectrochemical water splitting. Chem - A Eur J 2013;19:5841–4. https://doi.org/10.1002/chem.201203544.",433,TiO,Pt foil,Ag/AgCl,0.196,300,410,100,1,KOH,1,13.6,0,Ag/AgCl,-0.689,0.197,0.3104,0.225
1343,1619,44,"Altomare M, Lee K, Killian MS, Selli E, Schmuki P. Ta-doped TiO2 nanotubes for enhanced solar-light photoelectrochemical water splitting. Chem - A Eur J 2013;19:5841–4. https://doi.org/10.1002/chem.201203544.",433,TiO,Pt foil,Ag/AgCl,0.196,300,410,100,1,KOH,1,13.6,0,Ag/AgCl,-0.615,0.197,0.3844,0.296
1344,1620,44,"Altomare M, Lee K, Killian MS, Selli E, Schmuki P. Ta-doped TiO2 nanotubes for enhanced solar-light photoelectrochemical water splitting. Chem - A Eur J 2013;19:5841–4. https://doi.org/10.1002/chem.201203544.",433,TiO,Pt foil,Ag/AgCl,0.196,300,410,100,1,KOH,1,13.6,0,Ag/AgCl,-0.533,0.197,0.4664,0.341
1345,1621,44,"Altomare M, Lee K, Killian MS, Selli E, Schmuki P. Ta-doped TiO2 nanotubes for enhanced solar-light photoelectrochemical water splitting. Chem - A Eur J 2013;19:5841–4. https://doi.org/10.1002/chem.201203544.",433,TiO,Pt foil,Ag/AgCl,0.196,300,410,100,1,KOH,1,13.6,0,Ag/AgCl,-0.446,0.197,0.5534,0.37
1346,1622,44,"Altomare M, Lee K, Killian MS, Selli E, Schmuki P. Ta-doped TiO2 nanotubes for enhanced solar-light photoelectrochemical water splitting. Chem - A Eur J 2013;19:5841–4. https://doi.org/10.1002/chem.201203544.",433,TiO,Pt foil,Ag/AgCl,0.196,300,410,100,1,KOH,1,13.6,0,Ag/AgCl,-0.37,0.197,0.6294,0.389
1347,1623,44,"Altomare M, Lee K, Killian MS, Selli E, Schmuki P. Ta-doped TiO2 nanotubes for enhanced solar-light photoelectrochemical water splitting. Chem - A Eur J 2013;19:5841–4. https://doi.org/10.1002/chem.201203544.",433,TiO,Pt foil,Ag/AgCl,0.196,300,410,100,1,KOH,1,13.6,0,Ag/AgCl,-0.296,0.197,0.7034,0.403
1348,1624,44,"Altomare M, Lee K, Killian MS, Selli E, Schmuki P. Ta-doped TiO2 nanotubes for enhanced solar-light photoelectrochemical water splitting. Chem - A Eur J 2013;19:5841–4. https://doi.org/10.1002/chem.201203544.",433,TiO,Pt foil,Ag/AgCl,0.196,300,410,100,1,KOH,1,13.6,0,Ag/AgCl,-0.216,0.197,0.7834,0.415
1349,1625,44,"Altomare M, Lee K, Killian MS, Selli E, Schmuki P. Ta-doped TiO2 nanotubes for enhanced solar-light photoelectrochemical water splitting. Chem - A Eur J 2013;19:5841–4. https://doi.org/10.1002/chem.201203544.",433,TiO,Pt foil,Ag/AgCl,0.196,300,410,100,1,KOH,1,13.6,0,Ag/AgCl,-0.135,0.197,0.8644,0.428
1350,1626,44,"Altomare M, Lee K, Killian MS, Selli E, Schmuki P. Ta-doped TiO2 nanotubes for enhanced solar-light photoelectrochemical water splitting. Chem - A Eur J 2013;19:5841–4. https://doi.org/10.1002/chem.201203544.",433,TiO,Pt foil,Ag/AgCl,0.196,300,410,100,1,KOH,1,13.6,0,Ag/AgCl,-0.055,0.197,0.9444,0.439
1351,1627,44,"Altomare M, Lee K, Killian MS, Selli E, Schmuki P. Ta-doped TiO2 nanotubes for enhanced solar-light photoelectrochemical water splitting. Chem - A Eur J 2013;19:5841–4. https://doi.org/10.1002/chem.201203544.",433,TiO,Pt foil,Ag/AgCl,0.196,300,410,100,1,KOH,1,13.6,0,Ag/AgCl,0.023,0.197,1.0224,0.45
1352,1628,44,"Altomare M, Lee K, Killian MS, Selli E, Schmuki P. Ta-doped TiO2 nanotubes for enhanced solar-light photoelectrochemical water splitting. Chem - A Eur J 2013;19:5841–4. https://doi.org/10.1002/chem.201203544.",433,TiO,Pt foil,Ag/AgCl,0.196,300,410,100,1,KOH,1,13.6,0,Ag/AgCl,0.11,0.197,1.1094,0.454
1353,1629,44,"Altomare M, Lee K, Killian MS, Selli E, Schmuki P. Ta-doped TiO2 nanotubes for enhanced solar-light photoelectrochemical water splitting. Chem - A Eur J 2013;19:5841–4. https://doi.org/10.1002/chem.201203544.",433,TiO,Pt foil,Ag/AgCl,0.196,300,410,100,1,KOH,1,13.6,0,Ag/AgCl,0.186,0.197,1.1854,0.46
1354,1630,44,"Altomare M, Lee K, Killian MS, Selli E, Schmuki P. Ta-doped TiO2 nanotubes for enhanced solar-light photoelectrochemical water splitting. Chem - A Eur J 2013;19:5841–4. https://doi.org/10.1002/chem.201203544.",433,TiO,Pt foil,Ag/AgCl,0.196,300,410,100,1,KOH,1,13.6,0,Ag/AgCl,0.26,0.197,1.2594,0.469
1355,1631,44,"Altomare M, Lee K, Killian MS, Selli E, Schmuki P. Ta-doped TiO2 nanotubes for enhanced solar-light photoelectrochemical water splitting. Chem - A Eur J 2013;19:5841–4. https://doi.org/10.1002/chem.201203544.",433,TiO,Pt foil,Ag/AgCl,0.196,300,410,100,1,KOH,1,13.6,0,Ag/AgCl,0.345,0.197,1.3444,0.474
1356,1632,44,"Altomare M, Lee K, Killian MS, Selli E, Schmuki P. Ta-doped TiO2 nanotubes for enhanced solar-light photoelectrochemical water splitting. Chem - A Eur J 2013;19:5841–4. https://doi.org/10.1002/chem.201203544.",433,TiO,Pt foil,Ag/AgCl,0.196,300,410,100,1,KOH,1,13.6,0,Ag/AgCl,0.427,0.197,1.4264,0.481
1357,1633,44,"Altomare M, Lee K, Killian MS, Selli E, Schmuki P. Ta-doped TiO2 nanotubes for enhanced solar-light photoelectrochemical water splitting. Chem - A Eur J 2013;19:5841–4. https://doi.org/10.1002/chem.201203544.",434,TiO,Pt foil,Ag/AgCl,0.196,300,410,100,1,KOH,1,13.6,0,Ag/AgCl,-0.896,0.197,0.1034,-0.099
1358,1634,44,"Altomare M, Lee K, Killian MS, Selli E, Schmuki P. Ta-doped TiO2 nanotubes for enhanced solar-light photoelectrochemical water splitting. Chem - A Eur J 2013;19:5841–4. https://doi.org/10.1002/chem.201203544.",434,TiO,Pt foil,Ag/AgCl,0.196,300,410,100,1,KOH,1,13.6,0,Ag/AgCl,-0.85,0.197,0.1494,-0.1
1359,1635,44,"Altomare M, Lee K, Killian MS, Selli E, Schmuki P. Ta-doped TiO2 nanotubes for enhanced solar-light photoelectrochemical water splitting. Chem - A Eur J 2013;19:5841–4. https://doi.org/10.1002/chem.201203544.",434,TiO,Pt foil,Ag/AgCl,0.196,300,410,100,1,KOH,1,13.6,0,Ag/AgCl,-0.768,0.197,0.2314,0.047
1360,1636,44,"Altomare M, Lee K, Killian MS, Selli E, Schmuki P. Ta-doped TiO2 nanotubes for enhanced solar-light photoelectrochemical water splitting. Chem - A Eur J 2013;19:5841–4. https://doi.org/10.1002/chem.201203544.",434,TiO,Pt foil,Ag/AgCl,0.196,300,410,100,1,KOH,1,13.6,0,Ag/AgCl,-0.69,0.197,0.3094,0.127
1361,1637,44,"Altomare M, Lee K, Killian MS, Selli E, Schmuki P. Ta-doped TiO2 nanotubes for enhanced solar-light photoelectrochemical water splitting. Chem - A Eur J 2013;19:5841–4. https://doi.org/10.1002/chem.201203544.",434,TiO,Pt foil,Ag/AgCl,0.196,300,410,100,1,KOH,1,13.6,0,Ag/AgCl,-0.61,0.197,0.3894,0.2
1362,1638,44,"Altomare M, Lee K, Killian MS, Selli E, Schmuki P. Ta-doped TiO2 nanotubes for enhanced solar-light photoelectrochemical water splitting. Chem - A Eur J 2013;19:5841–4. https://doi.org/10.1002/chem.201203544.",434,TiO,Pt foil,Ag/AgCl,0.196,300,410,100,1,KOH,1,13.6,0,Ag/AgCl,-0.534,0.197,0.4654,0.23
1363,1639,44,"Altomare M, Lee K, Killian MS, Selli E, Schmuki P. Ta-doped TiO2 nanotubes for enhanced solar-light photoelectrochemical water splitting. Chem - A Eur J 2013;19:5841–4. https://doi.org/10.1002/chem.201203544.",434,TiO,Pt foil,Ag/AgCl,0.196,300,410,100,1,KOH,1,13.6,0,Ag/AgCl,-0.455,0.197,0.5444,0.243
1364,1640,44,"Altomare M, Lee K, Killian MS, Selli E, Schmuki P. Ta-doped TiO2 nanotubes for enhanced solar-light photoelectrochemical water splitting. Chem - A Eur J 2013;19:5841–4. https://doi.org/10.1002/chem.201203544.",434,TiO,Pt foil,Ag/AgCl,0.196,300,410,100,1,KOH,1,13.6,0,Ag/AgCl,-0.365,0.197,0.6344,0.247
1365,1641,44,"Altomare M, Lee K, Killian MS, Selli E, Schmuki P. Ta-doped TiO2 nanotubes for enhanced solar-light photoelectrochemical water splitting. Chem - A Eur J 2013;19:5841–4. https://doi.org/10.1002/chem.201203544.",434,TiO,Pt foil,Ag/AgCl,0.196,300,410,100,1,KOH,1,13.6,0,Ag/AgCl,-0.293,0.197,0.7064,0.248
1366,1642,44,"Altomare M, Lee K, Killian MS, Selli E, Schmuki P. Ta-doped TiO2 nanotubes for enhanced solar-light photoelectrochemical water splitting. Chem - A Eur J 2013;19:5841–4. https://doi.org/10.1002/chem.201203544.",434,TiO,Pt foil,Ag/AgCl,0.196,300,410,100,1,KOH,1,13.6,0,Ag/AgCl,-0.206,0.197,0.7934,0.256
1367,1643,44,"Altomare M, Lee K, Killian MS, Selli E, Schmuki P. Ta-doped TiO2 nanotubes for enhanced solar-light photoelectrochemical water splitting. Chem - A Eur J 2013;19:5841–4. https://doi.org/10.1002/chem.201203544.",434,TiO,Pt foil,Ag/AgCl,0.196,300,410,100,1,KOH,1,13.6,0,Ag/AgCl,-0.13,0.197,0.8694,0.256
1368,1644,44,"Altomare M, Lee K, Killian MS, Selli E, Schmuki P. Ta-doped TiO2 nanotubes for enhanced solar-light photoelectrochemical water splitting. Chem - A Eur J 2013;19:5841–4. https://doi.org/10.1002/chem.201203544.",434,TiO,Pt foil,Ag/AgCl,0.196,300,410,100,1,KOH,1,13.6,0,Ag/AgCl,-0.05,0.197,0.9494,0.256
1369,1645,44,"Altomare M, Lee K, Killian MS, Selli E, Schmuki P. Ta-doped TiO2 nanotubes for enhanced solar-light photoelectrochemical water splitting. Chem - A Eur J 2013;19:5841–4. https://doi.org/10.1002/chem.201203544.",434,TiO,Pt foil,Ag/AgCl,0.196,300,410,100,1,KOH,1,13.6,0,Ag/AgCl,0.026,0.197,1.0254,0.257
1370,1646,44,"Altomare M, Lee K, Killian MS, Selli E, Schmuki P. Ta-doped TiO2 nanotubes for enhanced solar-light photoelectrochemical water splitting. Chem - A Eur J 2013;19:5841–4. https://doi.org/10.1002/chem.201203544.",434,TiO,Pt foil,Ag/AgCl,0.196,300,410,100,1,KOH,1,13.6,0,Ag/AgCl,0.109,0.197,1.1084,0.259
1371,1647,44,"Altomare M, Lee K, Killian MS, Selli E, Schmuki P. Ta-doped TiO2 nanotubes for enhanced solar-light photoelectrochemical water splitting. Chem - A Eur J 2013;19:5841–4. https://doi.org/10.1002/chem.201203544.",434,TiO,Pt foil,Ag/AgCl,0.196,300,410,100,1,KOH,1,13.6,0,Ag/AgCl,0.189,0.197,1.1884,0.259
1372,1648,44,"Altomare M, Lee K, Killian MS, Selli E, Schmuki P. Ta-doped TiO2 nanotubes for enhanced solar-light photoelectrochemical water splitting. Chem - A Eur J 2013;19:5841–4. https://doi.org/10.1002/chem.201203544.",434,TiO,Pt foil,Ag/AgCl,0.196,300,410,100,1,KOH,1,13.6,0,Ag/AgCl,0.265,0.197,1.2644,0.261
1373,1649,44,"Altomare M, Lee K, Killian MS, Selli E, Schmuki P. Ta-doped TiO2 nanotubes for enhanced solar-light photoelectrochemical water splitting. Chem - A Eur J 2013;19:5841–4. https://doi.org/10.1002/chem.201203544.",434,TiO,Pt foil,Ag/AgCl,0.196,300,410,100,1,KOH,1,13.6,0,Ag/AgCl,0.342,0.197,1.3414,0.263
1374,1650,44,"Altomare M, Lee K, Killian MS, Selli E, Schmuki P. Ta-doped TiO2 nanotubes for enhanced solar-light photoelectrochemical water splitting. Chem - A Eur J 2013;19:5841–4. https://doi.org/10.1002/chem.201203544.",434,TiO,Pt foil,Ag/AgCl,0.196,300,410,100,1,KOH,1,13.6,0,Ag/AgCl,0.439,0.197,1.4384,0.264
1375,1651,44,"Altomare M, Lee K, Killian MS, Selli E, Schmuki P. Ta-doped TiO2 nanotubes for enhanced solar-light photoelectrochemical water splitting. Chem - A Eur J 2013;19:5841–4. https://doi.org/10.1002/chem.201203544.",435,TiO,Pt foil,Ag/AgCl,0.196,300,410,100,1,KOH,1,13.6,0,Ag/AgCl,-0.842,0.197,0.1574,-0.011
1376,1652,44,"Altomare M, Lee K, Killian MS, Selli E, Schmuki P. Ta-doped TiO2 nanotubes for enhanced solar-light photoelectrochemical water splitting. Chem - A Eur J 2013;19:5841–4. https://doi.org/10.1002/chem.201203544.",435,TiO,Pt foil,Ag/AgCl,0.196,300,410,100,1,KOH,1,13.6,0,Ag/AgCl,-0.774,0.197,0.2254,0.005
1377,1653,44,"Altomare M, Lee K, Killian MS, Selli E, Schmuki P. Ta-doped TiO2 nanotubes for enhanced solar-light photoelectrochemical water splitting. Chem - A Eur J 2013;19:5841–4. https://doi.org/10.1002/chem.201203544.",435,TiO,Pt foil,Ag/AgCl,0.196,300,410,100,1,KOH,1,13.6,0,Ag/AgCl,-0.69,0.197,0.3094,0.007
1378,1654,44,"Altomare M, Lee K, Killian MS, Selli E, Schmuki P. Ta-doped TiO2 nanotubes for enhanced solar-light photoelectrochemical water splitting. Chem - A Eur J 2013;19:5841–4. https://doi.org/10.1002/chem.201203544.",435,TiO,Pt foil,Ag/AgCl,0.196,300,410,100,1,KOH,1,13.6,0,Ag/AgCl,-0.613,0.197,0.3864,0.015
1379,1655,44,"Altomare M, Lee K, Killian MS, Selli E, Schmuki P. Ta-doped TiO2 nanotubes for enhanced solar-light photoelectrochemical water splitting. Chem - A Eur J 2013;19:5841–4. https://doi.org/10.1002/chem.201203544.",435,TiO,Pt foil,Ag/AgCl,0.196,300,410,100,1,KOH,1,13.6,0,Ag/AgCl,-0.531,0.197,0.4684,0.02
1380,1656,44,"Altomare M, Lee K, Killian MS, Selli E, Schmuki P. Ta-doped TiO2 nanotubes for enhanced solar-light photoelectrochemical water splitting. Chem - A Eur J 2013;19:5841–4. https://doi.org/10.1002/chem.201203544.",435,TiO,Pt foil,Ag/AgCl,0.196,300,410,100,1,KOH,1,13.6,0,Ag/AgCl,-0.448,0.197,0.5514,0.024
1381,1657,44,"Altomare M, Lee K, Killian MS, Selli E, Schmuki P. Ta-doped TiO2 nanotubes for enhanced solar-light photoelectrochemical water splitting. Chem - A Eur J 2013;19:5841–4. https://doi.org/10.1002/chem.201203544.",435,TiO,Pt foil,Ag/AgCl,0.196,300,410,100,1,KOH,1,13.6,0,Ag/AgCl,-0.37,0.197,0.6294,0.028
1382,1658,44,"Altomare M, Lee K, Killian MS, Selli E, Schmuki P. Ta-doped TiO2 nanotubes for enhanced solar-light photoelectrochemical water splitting. Chem - A Eur J 2013;19:5841–4. https://doi.org/10.1002/chem.201203544.",435,TiO,Pt foil,Ag/AgCl,0.196,300,410,100,1,KOH,1,13.6,0,Ag/AgCl,-0.29,0.197,0.7094,0.03
1383,1659,44,"Altomare M, Lee K, Killian MS, Selli E, Schmuki P. Ta-doped TiO2 nanotubes for enhanced solar-light photoelectrochemical water splitting. Chem - A Eur J 2013;19:5841–4. https://doi.org/10.1002/chem.201203544.",435,TiO,Pt foil,Ag/AgCl,0.196,300,410,100,1,KOH,1,13.6,0,Ag/AgCl,-0.212,0.197,0.7874,0.033
1384,1660,44,"Altomare M, Lee K, Killian MS, Selli E, Schmuki P. Ta-doped TiO2 nanotubes for enhanced solar-light photoelectrochemical water splitting. Chem - A Eur J 2013;19:5841–4. https://doi.org/10.1002/chem.201203544.",435,TiO,Pt foil,Ag/AgCl,0.196,300,410,100,1,KOH,1,13.6,0,Ag/AgCl,-0.127,0.197,0.8724,0.037
1385,1661,44,"Altomare M, Lee K, Killian MS, Selli E, Schmuki P. Ta-doped TiO2 nanotubes for enhanced solar-light photoelectrochemical water splitting. Chem - A Eur J 2013;19:5841–4. https://doi.org/10.1002/chem.201203544.",435,TiO,Pt foil,Ag/AgCl,0.196,300,410,100,1,KOH,1,13.6,0,Ag/AgCl,-0.049,0.197,0.9504,0.041
1386,1662,44,"Altomare M, Lee K, Killian MS, Selli E, Schmuki P. Ta-doped TiO2 nanotubes for enhanced solar-light photoelectrochemical water splitting. Chem - A Eur J 2013;19:5841–4. https://doi.org/10.1002/chem.201203544.",435,TiO,Pt foil,Ag/AgCl,0.196,300,410,100,1,KOH,1,13.6,0,Ag/AgCl,0.03,0.197,1.0294,0.042
1387,1663,44,"Altomare M, Lee K, Killian MS, Selli E, Schmuki P. Ta-doped TiO2 nanotubes for enhanced solar-light photoelectrochemical water splitting. Chem - A Eur J 2013;19:5841–4. https://doi.org/10.1002/chem.201203544.",435,TiO,Pt foil,Ag/AgCl,0.196,300,410,100,1,KOH,1,13.6,0,Ag/AgCl,0.112,0.197,1.1114,0.043
1388,1664,44,"Altomare M, Lee K, Killian MS, Selli E, Schmuki P. Ta-doped TiO2 nanotubes for enhanced solar-light photoelectrochemical water splitting. Chem - A Eur J 2013;19:5841–4. https://doi.org/10.1002/chem.201203544.",435,TiO,Pt foil,Ag/AgCl,0.196,300,410,100,1,KOH,1,13.6,0,Ag/AgCl,0.188,0.197,1.1874,0.045
1389,1665,44,"Altomare M, Lee K, Killian MS, Selli E, Schmuki P. Ta-doped TiO2 nanotubes for enhanced solar-light photoelectrochemical water splitting. Chem - A Eur J 2013;19:5841–4. https://doi.org/10.1002/chem.201203544.",435,TiO,Pt foil,Ag/AgCl,0.196,300,410,100,1,KOH,1,13.6,0,Ag/AgCl,0.269,0.197,1.2684,0.049
1390,1666,44,"Altomare M, Lee K, Killian MS, Selli E, Schmuki P. Ta-doped TiO2 nanotubes for enhanced solar-light photoelectrochemical water splitting. Chem - A Eur J 2013;19:5841–4. https://doi.org/10.1002/chem.201203544.",435,TiO,Pt foil,Ag/AgCl,0.196,300,410,100,1,KOH,1,13.6,0,Ag/AgCl,0.349,0.197,1.3484,0.05
1391,1667,44,"Altomare M, Lee K, Killian MS, Selli E, Schmuki P. Ta-doped TiO2 nanotubes for enhanced solar-light photoelectrochemical water splitting. Chem - A Eur J 2013;19:5841–4. https://doi.org/10.1002/chem.201203544.",435,TiO,Pt foil,Ag/AgCl,0.196,300,410,100,1,KOH,1,13.6,0,Ag/AgCl,0.436,0.197,1.4354,0.054
1392,1668,44,"Altomare M, Lee K, Killian MS, Selli E, Schmuki P. Ta-doped TiO2 nanotubes for enhanced solar-light photoelectrochemical water splitting. Chem - A Eur J 2013;19:5841–4. https://doi.org/10.1002/chem.201203544.",436,TiO,Pt foil,Ag/AgCl,0.196,300,410,100,1,KOH,1,13.6,0,Ag/AgCl,-0.841,0.197,0.1584,-0.004
1393,1669,44,"Altomare M, Lee K, Killian MS, Selli E, Schmuki P. Ta-doped TiO2 nanotubes for enhanced solar-light photoelectrochemical water splitting. Chem - A Eur J 2013;19:5841–4. https://doi.org/10.1002/chem.201203544.",436,TiO,Pt foil,Ag/AgCl,0.196,300,410,100,1,KOH,1,13.6,0,Ag/AgCl,-0.77,0.197,0.2294,0.006
1394,1670,44,"Altomare M, Lee K, Killian MS, Selli E, Schmuki P. Ta-doped TiO2 nanotubes for enhanced solar-light photoelectrochemical water splitting. Chem - A Eur J 2013;19:5841–4. https://doi.org/10.1002/chem.201203544.",436,TiO,Pt foil,Ag/AgCl,0.196,300,410,100,1,KOH,1,13.6,0,Ag/AgCl,-0.686,0.197,0.3134,0.013
1395,1671,44,"Altomare M, Lee K, Killian MS, Selli E, Schmuki P. Ta-doped TiO2 nanotubes for enhanced solar-light photoelectrochemical water splitting. Chem - A Eur J 2013;19:5841–4. https://doi.org/10.1002/chem.201203544.",436,TiO,Pt foil,Ag/AgCl,0.196,300,410,100,1,KOH,1,13.6,0,Ag/AgCl,-0.615,0.197,0.3844,0.017
1396,1672,44,"Altomare M, Lee K, Killian MS, Selli E, Schmuki P. Ta-doped TiO2 nanotubes for enhanced solar-light photoelectrochemical water splitting. Chem - A Eur J 2013;19:5841–4. https://doi.org/10.1002/chem.201203544.",436,TiO,Pt foil,Ag/AgCl,0.196,300,410,100,1,KOH,1,13.6,0,Ag/AgCl,-0.531,0.197,0.4684,0.025
1397,1673,44,"Altomare M, Lee K, Killian MS, Selli E, Schmuki P. Ta-doped TiO2 nanotubes for enhanced solar-light photoelectrochemical water splitting. Chem - A Eur J 2013;19:5841–4. https://doi.org/10.1002/chem.201203544.",436,TiO,Pt foil,Ag/AgCl,0.196,300,410,100,1,KOH,1,13.6,0,Ag/AgCl,-0.45,0.197,0.5494,0.031
1398,1674,44,"Altomare M, Lee K, Killian MS, Selli E, Schmuki P. Ta-doped TiO2 nanotubes for enhanced solar-light photoelectrochemical water splitting. Chem - A Eur J 2013;19:5841–4. https://doi.org/10.1002/chem.201203544.",436,TiO,Pt foil,Ag/AgCl,0.196,300,410,100,1,KOH,1,13.6,0,Ag/AgCl,-0.374,0.197,0.6254,0.033
1399,1675,44,"Altomare M, Lee K, Killian MS, Selli E, Schmuki P. Ta-doped TiO2 nanotubes for enhanced solar-light photoelectrochemical water splitting. Chem - A Eur J 2013;19:5841–4. https://doi.org/10.1002/chem.201203544.",436,TiO,Pt foil,Ag/AgCl,0.196,300,410,100,1,KOH,1,13.6,0,Ag/AgCl,-0.291,0.197,0.7084,0.038
1400,1676,44,"Altomare M, Lee K, Killian MS, Selli E, Schmuki P. Ta-doped TiO2 nanotubes for enhanced solar-light photoelectrochemical water splitting. Chem - A Eur J 2013;19:5841–4. https://doi.org/10.1002/chem.201203544.",436,TiO,Pt foil,Ag/AgCl,0.196,300,410,100,1,KOH,1,13.6,0,Ag/AgCl,-0.207,0.197,0.7924,0.039
1401,1677,44,"Altomare M, Lee K, Killian MS, Selli E, Schmuki P. Ta-doped TiO2 nanotubes for enhanced solar-light photoelectrochemical water splitting. Chem - A Eur J 2013;19:5841–4. https://doi.org/10.1002/chem.201203544.",436,TiO,Pt foil,Ag/AgCl,0.196,300,410,100,1,KOH,1,13.6,0,Ag/AgCl,-0.131,0.197,0.8684,0.039
1402,1678,44,"Altomare M, Lee K, Killian MS, Selli E, Schmuki P. Ta-doped TiO2 nanotubes for enhanced solar-light photoelectrochemical water splitting. Chem - A Eur J 2013;19:5841–4. https://doi.org/10.1002/chem.201203544.",436,TiO,Pt foil,Ag/AgCl,0.196,300,410,100,1,KOH,1,13.6,0,Ag/AgCl,-0.052,0.197,0.9474,0.042
1403,1679,44,"Altomare M, Lee K, Killian MS, Selli E, Schmuki P. Ta-doped TiO2 nanotubes for enhanced solar-light photoelectrochemical water splitting. Chem - A Eur J 2013;19:5841–4. https://doi.org/10.1002/chem.201203544.",436,TiO,Pt foil,Ag/AgCl,0.196,300,410,100,1,KOH,1,13.6,0,Ag/AgCl,0.034,0.197,1.0334,0.047
1404,1680,44,"Altomare M, Lee K, Killian MS, Selli E, Schmuki P. Ta-doped TiO2 nanotubes for enhanced solar-light photoelectrochemical water splitting. Chem - A Eur J 2013;19:5841–4. https://doi.org/10.1002/chem.201203544.",436,TiO,Pt foil,Ag/AgCl,0.196,300,410,100,1,KOH,1,13.6,0,Ag/AgCl,0.107,0.197,1.1064,0.05
1405,1681,44,"Altomare M, Lee K, Killian MS, Selli E, Schmuki P. Ta-doped TiO2 nanotubes for enhanced solar-light photoelectrochemical water splitting. Chem - A Eur J 2013;19:5841–4. https://doi.org/10.1002/chem.201203544.",436,TiO,Pt foil,Ag/AgCl,0.196,300,410,100,1,KOH,1,13.6,0,Ag/AgCl,0.186,0.197,1.1854,0.049
1406,1682,44,"Altomare M, Lee K, Killian MS, Selli E, Schmuki P. Ta-doped TiO2 nanotubes for enhanced solar-light photoelectrochemical water splitting. Chem - A Eur J 2013;19:5841–4. https://doi.org/10.1002/chem.201203544.",436,TiO,Pt foil,Ag/AgCl,0.196,300,410,100,1,KOH,1,13.6,0,Ag/AgCl,0.267,0.197,1.2664,0.051
1407,1683,44,"Altomare M, Lee K, Killian MS, Selli E, Schmuki P. Ta-doped TiO2 nanotubes for enhanced solar-light photoelectrochemical water splitting. Chem - A Eur J 2013;19:5841–4. https://doi.org/10.1002/chem.201203544.",436,TiO,Pt foil,Ag/AgCl,0.196,300,410,100,1,KOH,1,13.6,0,Ag/AgCl,0.346,0.197,1.3454,0.055
1408,1684,44,"Altomare M, Lee K, Killian MS, Selli E, Schmuki P. Ta-doped TiO2 nanotubes for enhanced solar-light photoelectrochemical water splitting. Chem - A Eur J 2013;19:5841–4. https://doi.org/10.1002/chem.201203544.",436,TiO,Pt foil,Ag/AgCl,0.196,300,410,100,1,KOH,1,13.6,0,Ag/AgCl,0.431,0.197,1.4304,0.059
1409,1685,45,"Dong Z, Ding D, Li T, Ning C. Ni-doped TiO 2 nanotubes photoanode for enhanced photoelectrochemical water splitting. Appl Surf Sci 2018;443:321–8. https://doi.org/10.1016/j.apsusc.2018.03.031.",202,TiO,Pt plate,Ag/AgCl,1,150,410,100,0,KOH,1,14,3.1,Ag/AgCl,-0.919,0.197,0.104,0.022
1410,1686,45,"Dong Z, Ding D, Li T, Ning C. Ni-doped TiO 2 nanotubes photoanode for enhanced photoelectrochemical water splitting. Appl Surf Sci 2018;443:321–8. https://doi.org/10.1016/j.apsusc.2018.03.031.",202,TiO,Pt plate,Ag/AgCl,1,150,410,100,0,KOH,1,14,3.1,Ag/AgCl,-0.867,0.197,0.156,0.171
1411,1687,45,"Dong Z, Ding D, Li T, Ning C. Ni-doped TiO 2 nanotubes photoanode for enhanced photoelectrochemical water splitting. Appl Surf Sci 2018;443:321–8. https://doi.org/10.1016/j.apsusc.2018.03.031.",202,TiO,Pt plate,Ag/AgCl,1,150,410,100,0,KOH,1,14,3.1,Ag/AgCl,-0.807,0.197,0.216,0.383
1412,1688,45,"Dong Z, Ding D, Li T, Ning C. Ni-doped TiO 2 nanotubes photoanode for enhanced photoelectrochemical water splitting. Appl Surf Sci 2018;443:321–8. https://doi.org/10.1016/j.apsusc.2018.03.031.",202,TiO,Pt plate,Ag/AgCl,1,150,410,100,0,KOH,1,14,3.1,Ag/AgCl,-0.732,0.197,0.291,0.512
1413,1689,45,"Dong Z, Ding D, Li T, Ning C. Ni-doped TiO 2 nanotubes photoanode for enhanced photoelectrochemical water splitting. Appl Surf Sci 2018;443:321–8. https://doi.org/10.1016/j.apsusc.2018.03.031.",202,TiO,Pt plate,Ag/AgCl,1,150,410,100,0,KOH,1,14,3.1,Ag/AgCl,-0.671,0.197,0.352,0.564
1414,1690,45,"Dong Z, Ding D, Li T, Ning C. Ni-doped TiO 2 nanotubes photoanode for enhanced photoelectrochemical water splitting. Appl Surf Sci 2018;443:321–8. https://doi.org/10.1016/j.apsusc.2018.03.031.",202,TiO,Pt plate,Ag/AgCl,1,150,410,100,0,KOH,1,14,3.1,Ag/AgCl,-0.598,0.197,0.425,0.596
1415,1691,45,"Dong Z, Ding D, Li T, Ning C. Ni-doped TiO 2 nanotubes photoanode for enhanced photoelectrochemical water splitting. Appl Surf Sci 2018;443:321–8. https://doi.org/10.1016/j.apsusc.2018.03.031.",202,TiO,Pt plate,Ag/AgCl,1,150,410,100,0,KOH,1,14,3.1,Ag/AgCl,-0.535,0.197,0.488,0.613
1416,1692,45,"Dong Z, Ding D, Li T, Ning C. Ni-doped TiO 2 nanotubes photoanode for enhanced photoelectrochemical water splitting. Appl Surf Sci 2018;443:321–8. https://doi.org/10.1016/j.apsusc.2018.03.031.",202,TiO,Pt plate,Ag/AgCl,1,150,410,100,0,KOH,1,14,3.1,Ag/AgCl,-0.461,0.197,0.562,0.636
1417,1693,45,"Dong Z, Ding D, Li T, Ning C. Ni-doped TiO 2 nanotubes photoanode for enhanced photoelectrochemical water splitting. Appl Surf Sci 2018;443:321–8. https://doi.org/10.1016/j.apsusc.2018.03.031.",202,TiO,Pt plate,Ag/AgCl,1,150,410,100,0,KOH,1,14,3.1,Ag/AgCl,-0.392,0.197,0.631,0.645
1418,1694,45,"Dong Z, Ding D, Li T, Ning C. Ni-doped TiO 2 nanotubes photoanode for enhanced photoelectrochemical water splitting. Appl Surf Sci 2018;443:321–8. https://doi.org/10.1016/j.apsusc.2018.03.031.",202,TiO,Pt plate,Ag/AgCl,1,150,410,100,0,KOH,1,14,3.1,Ag/AgCl,-0.313,0.197,0.71,0.658
1419,1695,45,"Dong Z, Ding D, Li T, Ning C. Ni-doped TiO 2 nanotubes photoanode for enhanced photoelectrochemical water splitting. Appl Surf Sci 2018;443:321–8. https://doi.org/10.1016/j.apsusc.2018.03.031.",202,TiO,Pt plate,Ag/AgCl,1,150,410,100,0,KOH,1,14,3.1,Ag/AgCl,-0.243,0.197,0.78,0.675
1420,1696,45,"Dong Z, Ding D, Li T, Ning C. Ni-doped TiO 2 nanotubes photoanode for enhanced photoelectrochemical water splitting. Appl Surf Sci 2018;443:321–8. https://doi.org/10.1016/j.apsusc.2018.03.031.",202,TiO,Pt plate,Ag/AgCl,1,150,410,100,0,KOH,1,14,3.1,Ag/AgCl,-0.172,0.197,0.851,0.679
1421,1697,45,"Dong Z, Ding D, Li T, Ning C. Ni-doped TiO 2 nanotubes photoanode for enhanced photoelectrochemical water splitting. Appl Surf Sci 2018;443:321–8. https://doi.org/10.1016/j.apsusc.2018.03.031.",202,TiO,Pt plate,Ag/AgCl,1,150,410,100,0,KOH,1,14,3.1,Ag/AgCl,-0.093,0.197,0.93,0.688
1422,1698,45,"Dong Z, Ding D, Li T, Ning C. Ni-doped TiO 2 nanotubes photoanode for enhanced photoelectrochemical water splitting. Appl Surf Sci 2018;443:321–8. https://doi.org/10.1016/j.apsusc.2018.03.031.",202,TiO,Pt plate,Ag/AgCl,1,150,410,100,0,KOH,1,14,3.1,Ag/AgCl,-0.003,0.197,1.02,0.699
1423,1699,45,"Dong Z, Ding D, Li T, Ning C. Ni-doped TiO 2 nanotubes photoanode for enhanced photoelectrochemical water splitting. Appl Surf Sci 2018;443:321–8. https://doi.org/10.1016/j.apsusc.2018.03.031.",202,TiO,Pt plate,Ag/AgCl,1,150,410,100,0,KOH,1,14,3.1,Ag/AgCl,0.078,0.197,1.101,0.696
1424,1700,45,"Dong Z, Ding D, Li T, Ning C. Ni-doped TiO 2 nanotubes photoanode for enhanced photoelectrochemical water splitting. Appl Surf Sci 2018;443:321–8. https://doi.org/10.1016/j.apsusc.2018.03.031.",202,TiO,Pt plate,Ag/AgCl,1,150,410,100,0,KOH,1,14,3.1,Ag/AgCl,0.149,0.197,1.172,0.715
1425,1701,45,"Dong Z, Ding D, Li T, Ning C. Ni-doped TiO 2 nanotubes photoanode for enhanced photoelectrochemical water splitting. Appl Surf Sci 2018;443:321–8. https://doi.org/10.1016/j.apsusc.2018.03.031.",202,TiO,Pt plate,Ag/AgCl,1,150,410,100,0,KOH,1,14,3.1,Ag/AgCl,0.219,0.197,1.242,0.713
1426,1702,45,"Dong Z, Ding D, Li T, Ning C. Ni-doped TiO 2 nanotubes photoanode for enhanced photoelectrochemical water splitting. Appl Surf Sci 2018;443:321–8. https://doi.org/10.1016/j.apsusc.2018.03.031.",202,TiO,Pt plate,Ag/AgCl,1,150,410,100,0,KOH,1,14,3.1,Ag/AgCl,0.297,0.197,1.32,0.718
1427,1703,45,"Dong Z, Ding D, Li T, Ning C. Ni-doped TiO 2 nanotubes photoanode for enhanced photoelectrochemical water splitting. Appl Surf Sci 2018;443:321–8. https://doi.org/10.1016/j.apsusc.2018.03.031.",202,TiO,Pt plate,Ag/AgCl,1,150,410,100,0,KOH,1,14,3.1,Ag/AgCl,0.375,0.197,1.398,0.727
1428,1704,45,"Dong Z, Ding D, Li T, Ning C. Ni-doped TiO 2 nanotubes photoanode for enhanced photoelectrochemical water splitting. Appl Surf Sci 2018;443:321–8. https://doi.org/10.1016/j.apsusc.2018.03.031.",202,TiO,Pt plate,Ag/AgCl,1,150,410,100,0,KOH,1,14,3.1,Ag/AgCl,0.449,0.197,1.472,0.736
1429,1705,45,"Dong Z, Ding D, Li T, Ning C. Ni-doped TiO 2 nanotubes photoanode for enhanced photoelectrochemical water splitting. Appl Surf Sci 2018;443:321–8. https://doi.org/10.1016/j.apsusc.2018.03.031.",202,TiO,Pt plate,Ag/AgCl,1,150,410,100,0,KOH,1,14,3.1,Ag/AgCl,0.526,0.197,1.549,0.726
1430,1706,45,"Dong Z, Ding D, Li T, Ning C. Ni-doped TiO 2 nanotubes photoanode for enhanced photoelectrochemical water splitting. Appl Surf Sci 2018;443:321–8. https://doi.org/10.1016/j.apsusc.2018.03.031.",203,TiO,Pt plate,Ag/AgCl,1,150,410,100,0,KOH,1,14,3.1,Ag/AgCl,-0.91,0.197,0.113,0.004
1431,1707,45,"Dong Z, Ding D, Li T, Ning C. Ni-doped TiO 2 nanotubes photoanode for enhanced photoelectrochemical water splitting. Appl Surf Sci 2018;443:321–8. https://doi.org/10.1016/j.apsusc.2018.03.031.",203,TiO,Pt plate,Ag/AgCl,1,150,410,100,0,KOH,1,14,3.1,Ag/AgCl,-0.863,0.197,0.16,0.13
1432,1708,45,"Dong Z, Ding D, Li T, Ning C. Ni-doped TiO 2 nanotubes photoanode for enhanced photoelectrochemical water splitting. Appl Surf Sci 2018;443:321–8. https://doi.org/10.1016/j.apsusc.2018.03.031.",203,TiO,Pt plate,Ag/AgCl,1,150,410,100,0,KOH,1,14,3.1,Ag/AgCl,-0.804,0.197,0.219,0.271
1433,1709,45,"Dong Z, Ding D, Li T, Ning C. Ni-doped TiO 2 nanotubes photoanode for enhanced photoelectrochemical water splitting. Appl Surf Sci 2018;443:321–8. https://doi.org/10.1016/j.apsusc.2018.03.031.",203,TiO,Pt plate,Ag/AgCl,1,150,410,100,0,KOH,1,14,3.1,Ag/AgCl,-0.741,0.197,0.282,0.355
1434,1710,45,"Dong Z, Ding D, Li T, Ning C. Ni-doped TiO 2 nanotubes photoanode for enhanced photoelectrochemical water splitting. Appl Surf Sci 2018;443:321–8. https://doi.org/10.1016/j.apsusc.2018.03.031.",203,TiO,Pt plate,Ag/AgCl,1,150,410,100,0,KOH,1,14,3.1,Ag/AgCl,-0.687,0.197,0.336,0.396
1435,1711,45,"Dong Z, Ding D, Li T, Ning C. Ni-doped TiO 2 nanotubes photoanode for enhanced photoelectrochemical water splitting. Appl Surf Sci 2018;443:321–8. https://doi.org/10.1016/j.apsusc.2018.03.031.",203,TiO,Pt plate,Ag/AgCl,1,150,410,100,0,KOH,1,14,3.1,Ag/AgCl,-0.631,0.197,0.392,0.411
1436,1712,45,"Dong Z, Ding D, Li T, Ning C. Ni-doped TiO 2 nanotubes photoanode for enhanced photoelectrochemical water splitting. Appl Surf Sci 2018;443:321–8. https://doi.org/10.1016/j.apsusc.2018.03.031.",203,TiO,Pt plate,Ag/AgCl,1,150,410,100,0,KOH,1,14,3.1,Ag/AgCl,-0.573,0.197,0.45,0.434
1437,1713,45,"Dong Z, Ding D, Li T, Ning C. Ni-doped TiO 2 nanotubes photoanode for enhanced photoelectrochemical water splitting. Appl Surf Sci 2018;443:321–8. https://doi.org/10.1016/j.apsusc.2018.03.031.",203,TiO,Pt plate,Ag/AgCl,1,150,410,100,0,KOH,1,14,3.1,Ag/AgCl,-0.507,0.197,0.516,0.46
1438,1714,45,"Dong Z, Ding D, Li T, Ning C. Ni-doped TiO 2 nanotubes photoanode for enhanced photoelectrochemical water splitting. Appl Surf Sci 2018;443:321–8. https://doi.org/10.1016/j.apsusc.2018.03.031.",203,TiO,Pt plate,Ag/AgCl,1,150,410,100,0,KOH,1,14,3.1,Ag/AgCl,-0.455,0.197,0.568,0.462
1439,1715,45,"Dong Z, Ding D, Li T, Ning C. Ni-doped TiO 2 nanotubes photoanode for enhanced photoelectrochemical water splitting. Appl Surf Sci 2018;443:321–8. https://doi.org/10.1016/j.apsusc.2018.03.031.",203,TiO,Pt plate,Ag/AgCl,1,150,410,100,0,KOH,1,14,3.1,Ag/AgCl,-0.391,0.197,0.632,0.477
1440,1716,45,"Dong Z, Ding D, Li T, Ning C. Ni-doped TiO 2 nanotubes photoanode for enhanced photoelectrochemical water splitting. Appl Surf Sci 2018;443:321–8. https://doi.org/10.1016/j.apsusc.2018.03.031.",203,TiO,Pt plate,Ag/AgCl,1,150,410,100,0,KOH,1,14,3.1,Ag/AgCl,-0.324,0.197,0.699,0.498
1441,1717,45,"Dong Z, Ding D, Li T, Ning C. Ni-doped TiO 2 nanotubes photoanode for enhanced photoelectrochemical water splitting. Appl Surf Sci 2018;443:321–8. https://doi.org/10.1016/j.apsusc.2018.03.031.",203,TiO,Pt plate,Ag/AgCl,1,150,410,100,0,KOH,1,14,3.1,Ag/AgCl,-0.284,0.197,0.739,0.501
1442,1718,45,"Dong Z, Ding D, Li T, Ning C. Ni-doped TiO 2 nanotubes photoanode for enhanced photoelectrochemical water splitting. Appl Surf Sci 2018;443:321–8. https://doi.org/10.1016/j.apsusc.2018.03.031.",203,TiO,Pt plate,Ag/AgCl,1,150,410,100,0,KOH,1,14,3.1,Ag/AgCl,-0.213,0.197,0.81,0.516
1443,1719,45,"Dong Z, Ding D, Li T, Ning C. Ni-doped TiO 2 nanotubes photoanode for enhanced photoelectrochemical water splitting. Appl Surf Sci 2018;443:321–8. https://doi.org/10.1016/j.apsusc.2018.03.031.",203,TiO,Pt plate,Ag/AgCl,1,150,410,100,0,KOH,1,14,3.1,Ag/AgCl,-0.146,0.197,0.877,0.528
1444,1720,45,"Dong Z, Ding D, Li T, Ning C. Ni-doped TiO 2 nanotubes photoanode for enhanced photoelectrochemical water splitting. Appl Surf Sci 2018;443:321–8. https://doi.org/10.1016/j.apsusc.2018.03.031.",203,TiO,Pt plate,Ag/AgCl,1,150,410,100,0,KOH,1,14,3.1,Ag/AgCl,-0.095,0.197,0.928,0.537
1445,1721,45,"Dong Z, Ding D, Li T, Ning C. Ni-doped TiO 2 nanotubes photoanode for enhanced photoelectrochemical water splitting. Appl Surf Sci 2018;443:321–8. https://doi.org/10.1016/j.apsusc.2018.03.031.",203,TiO,Pt plate,Ag/AgCl,1,150,410,100,0,KOH,1,14,3.1,Ag/AgCl,-0.028,0.197,0.995,0.548
