Repository: Nsahu2023/tertiary-hybrid-model-PEC-

File: original  pecdata3featurereducepec2.csv (part 4 of 22)
,Unnamed: 0,Reference,Bibliography,Instance number,First Layer,Counter Electrode,Reference Electrode,WE area(cm2),Power(W),Wavelength(nm),Intensity(mW/cm2),AM1.5G,ElectrolyteType,Electrolyte Molarity (M),pH,BandGap(eV),Bias vs what,Experimental Bias (V),correction factor, RHE bias (V vs RHE),PhotocurrentDensity(mA/cm2)
1446,1722,45,"Dong Z, Ding D, Li T, Ning C. Ni-doped TiO 2 nanotubes photoanode for enhanced photoelectrochemical water splitting. Appl Surf Sci 2018;443:321–8. https://doi.org/10.1016/j.apsusc.2018.03.031.",203,TiO,Pt plate,Ag/AgCl,1,150,410,100,0,KOH,1,14,3.1,Ag/AgCl,0.03,0.197,1.053,0.546
1447,1723,45,"Dong Z, Ding D, Li T, Ning C. Ni-doped TiO 2 nanotubes photoanode for enhanced photoelectrochemical water splitting. Appl Surf Sci 2018;443:321–8. https://doi.org/10.1016/j.apsusc.2018.03.031.",203,TiO,Pt plate,Ag/AgCl,1,150,410,100,0,KOH,1,14,3.1,Ag/AgCl,0.095,0.197,1.118,0.567
1448,1724,45,"Dong Z, Ding D, Li T, Ning C. Ni-doped TiO 2 nanotubes photoanode for enhanced photoelectrochemical water splitting. Appl Surf Sci 2018;443:321–8. https://doi.org/10.1016/j.apsusc.2018.03.031.",203,TiO,Pt plate,Ag/AgCl,1,150,410,100,0,KOH,1,14,3.1,Ag/AgCl,0.178,0.197,1.201,0.576
1449,1725,45,"Dong Z, Ding D, Li T, Ning C. Ni-doped TiO 2 nanotubes photoanode for enhanced photoelectrochemical water splitting. Appl Surf Sci 2018;443:321–8. https://doi.org/10.1016/j.apsusc.2018.03.031.",203,TiO,Pt plate,Ag/AgCl,1,150,410,100,0,KOH,1,14,3.1,Ag/AgCl,0.243,0.197,1.266,0.583
1450,1726,45,"Dong Z, Ding D, Li T, Ning C. Ni-doped TiO 2 nanotubes photoanode for enhanced photoelectrochemical water splitting. Appl Surf Sci 2018;443:321–8. https://doi.org/10.1016/j.apsusc.2018.03.031.",203,TiO,Pt plate,Ag/AgCl,1,150,410,100,0,KOH,1,14,3.1,Ag/AgCl,0.301,0.197,1.324,0.583
1451,1727,45,"Dong Z, Ding D, Li T, Ning C. Ni-doped TiO 2 nanotubes photoanode for enhanced photoelectrochemical water splitting. Appl Surf Sci 2018;443:321–8. https://doi.org/10.1016/j.apsusc.2018.03.031.",203,TiO,Pt plate,Ag/AgCl,1,150,410,100,0,KOH,1,14,3.1,Ag/AgCl,0.363,0.197,1.386,0.6
1452,1728,45,"Dong Z, Ding D, Li T, Ning C. Ni-doped TiO 2 nanotubes photoanode for enhanced photoelectrochemical water splitting. Appl Surf Sci 2018;443:321–8. https://doi.org/10.1016/j.apsusc.2018.03.031.",203,TiO,Pt plate,Ag/AgCl,1,150,410,100,0,KOH,1,14,3.1,Ag/AgCl,0.446,0.197,1.469,0.618
1453,1729,45,"Dong Z, Ding D, Li T, Ning C. Ni-doped TiO 2 nanotubes photoanode for enhanced photoelectrochemical water splitting. Appl Surf Sci 2018;443:321–8. https://doi.org/10.1016/j.apsusc.2018.03.031.",203,TiO,Pt plate,Ag/AgCl,1,150,410,100,0,KOH,1,14,3.1,Ag/AgCl,0.511,0.197,1.534,0.612
1454,1730,45,"Dong Z, Ding D, Li T, Ning C. Ni-doped TiO 2 nanotubes photoanode for enhanced photoelectrochemical water splitting. Appl Surf Sci 2018;443:321–8. https://doi.org/10.1016/j.apsusc.2018.03.031.",203,TiO,Pt plate,Ag/AgCl,1,150,410,100,0,KOH,1,14,3.1,Ag/AgCl,0.554,0.197,1.577,0.622
1455,1731,45,"Dong Z, Ding D, Li T, Ning C. Ni-doped TiO 2 nanotubes photoanode for enhanced photoelectrochemical water splitting. Appl Surf Sci 2018;443:321–8. https://doi.org/10.1016/j.apsusc.2018.03.031.",204,TiO,Pt plate,Ag/AgCl,1,150,410,100,0,KOH,1,14,3.1,Ag/AgCl,-0.901,0.197,0.122,0.02
1456,1732,45,"Dong Z, Ding D, Li T, Ning C. Ni-doped TiO 2 nanotubes photoanode for enhanced photoelectrochemical water splitting. Appl Surf Sci 2018;443:321–8. https://doi.org/10.1016/j.apsusc.2018.03.031.",204,TiO,Pt plate,Ag/AgCl,1,150,410,100,0,KOH,1,14,3.1,Ag/AgCl,-0.846,0.197,0.177,0.141
1457,1733,45,"Dong Z, Ding D, Li T, Ning C. Ni-doped TiO 2 nanotubes photoanode for enhanced photoelectrochemical water splitting. Appl Surf Sci 2018;443:321–8. https://doi.org/10.1016/j.apsusc.2018.03.031.",204,TiO,Pt plate,Ag/AgCl,1,150,410,100,0,KOH,1,14,3.1,Ag/AgCl,-0.802,0.197,0.221,0.222
1458,1734,45,"Dong Z, Ding D, Li T, Ning C. Ni-doped TiO 2 nanotubes photoanode for enhanced photoelectrochemical water splitting. Appl Surf Sci 2018;443:321–8. https://doi.org/10.1016/j.apsusc.2018.03.031.",204,TiO,Pt plate,Ag/AgCl,1,150,410,100,0,KOH,1,14,3.1,Ag/AgCl,-0.739,0.197,0.284,0.297
1459,1735,45,"Dong Z, Ding D, Li T, Ning C. Ni-doped TiO 2 nanotubes photoanode for enhanced photoelectrochemical water splitting. Appl Surf Sci 2018;443:321–8. https://doi.org/10.1016/j.apsusc.2018.03.031.",204,TiO,Pt plate,Ag/AgCl,1,150,410,100,0,KOH,1,14,3.1,Ag/AgCl,-0.674,0.197,0.349,0.349
1460,1736,45,"Dong Z, Ding D, Li T, Ning C. Ni-doped TiO 2 nanotubes photoanode for enhanced photoelectrochemical water splitting. Appl Surf Sci 2018;443:321–8. https://doi.org/10.1016/j.apsusc.2018.03.031.",204,TiO,Pt plate,Ag/AgCl,1,150,410,100,0,KOH,1,14,3.1,Ag/AgCl,-0.629,0.197,0.394,0.384
1461,1737,45,"Dong Z, Ding D, Li T, Ning C. Ni-doped TiO 2 nanotubes photoanode for enhanced photoelectrochemical water splitting. Appl Surf Sci 2018;443:321–8. https://doi.org/10.1016/j.apsusc.2018.03.031.",204,TiO,Pt plate,Ag/AgCl,1,150,410,100,0,KOH,1,14,3.1,Ag/AgCl,-0.571,0.197,0.452,0.416
1462,1738,45,"Dong Z, Ding D, Li T, Ning C. Ni-doped TiO 2 nanotubes photoanode for enhanced photoelectrochemical water splitting. Appl Surf Sci 2018;443:321–8. https://doi.org/10.1016/j.apsusc.2018.03.031.",204,TiO,Pt plate,Ag/AgCl,1,150,410,100,0,KOH,1,14,3.1,Ag/AgCl,-0.455,0.197,0.568,0.464
1463,1739,45,"Dong Z, Ding D, Li T, Ning C. Ni-doped TiO 2 nanotubes photoanode for enhanced photoelectrochemical water splitting. Appl Surf Sci 2018;443:321–8. https://doi.org/10.1016/j.apsusc.2018.03.031.",204,TiO,Pt plate,Ag/AgCl,1,150,410,100,0,KOH,1,14,3.1,Ag/AgCl,-0.398,0.197,0.625,0.485
1464,1740,45,"Dong Z, Ding D, Li T, Ning C. Ni-doped TiO 2 nanotubes photoanode for enhanced photoelectrochemical water splitting. Appl Surf Sci 2018;443:321–8. https://doi.org/10.1016/j.apsusc.2018.03.031.",204,TiO,Pt plate,Ag/AgCl,1,150,410,100,0,KOH,1,14,3.1,Ag/AgCl,-0.342,0.197,0.681,0.515
1465,1741,45,"Dong Z, Ding D, Li T, Ning C. Ni-doped TiO 2 nanotubes photoanode for enhanced photoelectrochemical water splitting. Appl Surf Sci 2018;443:321–8. https://doi.org/10.1016/j.apsusc.2018.03.031.",204,TiO,Pt plate,Ag/AgCl,1,150,410,100,0,KOH,1,14,3.1,Ag/AgCl,-0.282,0.197,0.741,0.53
1466,1742,45,"Dong Z, Ding D, Li T, Ning C. Ni-doped TiO 2 nanotubes photoanode for enhanced photoelectrochemical water splitting. Appl Surf Sci 2018;443:321–8. https://doi.org/10.1016/j.apsusc.2018.03.031.",204,TiO,Pt plate,Ag/AgCl,1,150,410,100,0,KOH,1,14,3.1,Ag/AgCl,-0.213,0.197,0.81,0.553
1467,1743,45,"Dong Z, Ding D, Li T, Ning C. Ni-doped TiO 2 nanotubes photoanode for enhanced photoelectrochemical water splitting. Appl Surf Sci 2018;443:321–8. https://doi.org/10.1016/j.apsusc.2018.03.031.",204,TiO,Pt plate,Ag/AgCl,1,150,410,100,0,KOH,1,14,3.1,Ag/AgCl,-0.159,0.197,0.864,0.574
1468,1744,45,"Dong Z, Ding D, Li T, Ning C. Ni-doped TiO 2 nanotubes photoanode for enhanced photoelectrochemical water splitting. Appl Surf Sci 2018;443:321–8. https://doi.org/10.1016/j.apsusc.2018.03.031.",204,TiO,Pt plate,Ag/AgCl,1,150,410,100,0,KOH,1,14,3.1,Ag/AgCl,-0.106,0.197,0.917,0.587
1469,1745,45,"Dong Z, Ding D, Li T, Ning C. Ni-doped TiO 2 nanotubes photoanode for enhanced photoelectrochemical water splitting. Appl Surf Sci 2018;443:321–8. https://doi.org/10.1016/j.apsusc.2018.03.031.",204,TiO,Pt plate,Ag/AgCl,1,150,410,100,0,KOH,1,14,3.1,Ag/AgCl,-0.05,0.197,0.973,0.593
1470,1746,45,"Dong Z, Ding D, Li T, Ning C. Ni-doped TiO 2 nanotubes photoanode for enhanced photoelectrochemical water splitting. Appl Surf Sci 2018;443:321–8. https://doi.org/10.1016/j.apsusc.2018.03.031.",204,TiO,Pt plate,Ag/AgCl,1,150,410,100,0,KOH,1,14,3.1,Ag/AgCl,0.017,0.197,1.04,0.619
1471,1747,45,"Dong Z, Ding D, Li T, Ning C. Ni-doped TiO 2 nanotubes photoanode for enhanced photoelectrochemical water splitting. Appl Surf Sci 2018;443:321–8. https://doi.org/10.1016/j.apsusc.2018.03.031.",204,TiO,Pt plate,Ag/AgCl,1,150,410,100,0,KOH,1,14,3.1,Ag/AgCl,0.082,0.197,1.105,0.629
1472,1748,45,"Dong Z, Ding D, Li T, Ning C. Ni-doped TiO 2 nanotubes photoanode for enhanced photoelectrochemical water splitting. Appl Surf Sci 2018;443:321–8. https://doi.org/10.1016/j.apsusc.2018.03.031.",204,TiO,Pt plate,Ag/AgCl,1,150,410,100,0,KOH,1,14,3.1,Ag/AgCl,0.144,0.197,1.167,0.64
1473,1749,45,"Dong Z, Ding D, Li T, Ning C. Ni-doped TiO 2 nanotubes photoanode for enhanced photoelectrochemical water splitting. Appl Surf Sci 2018;443:321–8. https://doi.org/10.1016/j.apsusc.2018.03.031.",204,TiO,Pt plate,Ag/AgCl,1,150,410,100,0,KOH,1,14,3.1,Ag/AgCl,0.206,0.197,1.229,0.649
1474,1750,45,"Dong Z, Ding D, Li T, Ning C. Ni-doped TiO 2 nanotubes photoanode for enhanced photoelectrochemical water splitting. Appl Surf Sci 2018;443:321–8. https://doi.org/10.1016/j.apsusc.2018.03.031.",204,TiO,Pt plate,Ag/AgCl,1,150,410,100,0,KOH,1,14,3.1,Ag/AgCl,0.262,0.197,1.285,0.664
1475,1751,45,"Dong Z, Ding D, Li T, Ning C. Ni-doped TiO 2 nanotubes photoanode for enhanced photoelectrochemical water splitting. Appl Surf Sci 2018;443:321–8. https://doi.org/10.1016/j.apsusc.2018.03.031.",204,TiO,Pt plate,Ag/AgCl,1,150,410,100,0,KOH,1,14,3.1,Ag/AgCl,0.325,0.197,1.348,0.679
1476,1752,45,"Dong Z, Ding D, Li T, Ning C. Ni-doped TiO 2 nanotubes photoanode for enhanced photoelectrochemical water splitting. Appl Surf Sci 2018;443:321–8. https://doi.org/10.1016/j.apsusc.2018.03.031.",204,TiO,Pt plate,Ag/AgCl,1,150,410,100,0,KOH,1,14,3.1,Ag/AgCl,0.396,0.197,1.419,0.69
1477,1753,45,"Dong Z, Ding D, Li T, Ning C. Ni-doped TiO 2 nanotubes photoanode for enhanced photoelectrochemical water splitting. Appl Surf Sci 2018;443:321–8. https://doi.org/10.1016/j.apsusc.2018.03.031.",204,TiO,Pt plate,Ag/AgCl,1,150,410,100,0,KOH,1,14,3.1,Ag/AgCl,0.465,0.197,1.488,0.69
1478,1754,45,"Dong Z, Ding D, Li T, Ning C. Ni-doped TiO 2 nanotubes photoanode for enhanced photoelectrochemical water splitting. Appl Surf Sci 2018;443:321–8. https://doi.org/10.1016/j.apsusc.2018.03.031.",204,TiO,Pt plate,Ag/AgCl,1,150,410,100,0,KOH,1,14,3.1,Ag/AgCl,0.526,0.197,1.549,0.701
1479,1755,45,"Dong Z, Ding D, Li T, Ning C. Ni-doped TiO 2 nanotubes photoanode for enhanced photoelectrochemical water splitting. Appl Surf Sci 2018;443:321–8. https://doi.org/10.1016/j.apsusc.2018.03.031.",205,TiO,Pt plate,Ag/AgCl,1,150,410,100,0,KOH,1,14,3.1,Ag/AgCl,-0.0559,0.197,0.9671,0.52145
1480,1756,45,"Dong Z, Ding D, Li T, Ning C. Ni-doped TiO 2 nanotubes photoanode for enhanced photoelectrochemical water splitting. Appl Surf Sci 2018;443:321–8. https://doi.org/10.1016/j.apsusc.2018.03.031.",205,TiO,Pt plate,Ag/AgCl,1,150,410,100,0,KOH,1,14,3.1,Ag/AgCl,-0.0324,0.197,0.9906,0.9665
1481,1757,45,"Dong Z, Ding D, Li T, Ning C. Ni-doped TiO 2 nanotubes photoanode for enhanced photoelectrochemical water splitting. Appl Surf Sci 2018;443:321–8. https://doi.org/10.1016/j.apsusc.2018.03.031.",205,TiO,Pt plate,Ag/AgCl,1,150,410,100,0,KOH,1,14,3.1,Ag/AgCl,-0.0139,0.197,1.0091,0.114915
1482,1758,45,"Dong Z, Ding D, Li T, Ning C. Ni-doped TiO 2 nanotubes photoanode for enhanced photoelectrochemical water splitting. Appl Surf Sci 2018;443:321–8. https://doi.org/10.1016/j.apsusc.2018.03.031.",205,TiO,Pt plate,Ag/AgCl,1,150,410,100,0,KOH,1,14,3.1,Ag/AgCl,0.00388,0.197,1.02688,0.137355
1483,1759,45,"Dong Z, Ding D, Li T, Ning C. Ni-doped TiO 2 nanotubes photoanode for enhanced photoelectrochemical water splitting. Appl Surf Sci 2018;443:321–8. https://doi.org/10.1016/j.apsusc.2018.03.031.",205,TiO,Pt plate,Ag/AgCl,1,150,410,100,0,KOH,1,14,3.1,Ag/AgCl,0.0309,0.197,1.0539,0.1695
1484,1760,45,"Dong Z, Ding D, Li T, Ning C. Ni-doped TiO 2 nanotubes photoanode for enhanced photoelectrochemical water splitting. Appl Surf Sci 2018;443:321–8. https://doi.org/10.1016/j.apsusc.2018.03.031.",205,TiO,Pt plate,Ag/AgCl,1,150,410,100,0,KOH,1,14,3.1,Ag/AgCl,0.0579,0.197,1.0809,0.19845
1485,1761,45,"Dong Z, Ding D, Li T, Ning C. Ni-doped TiO 2 nanotubes photoanode for enhanced photoelectrochemical water splitting. Appl Surf Sci 2018;443:321–8. https://doi.org/10.1016/j.apsusc.2018.03.031.",205,TiO,Pt plate,Ag/AgCl,1,150,410,100,0,KOH,1,14,3.1,Ag/AgCl,0.0778,0.197,1.1008,0.22815
1486,1762,45,"Dong Z, Ding D, Li T, Ning C. Ni-doped TiO 2 nanotubes photoanode for enhanced photoelectrochemical water splitting. Appl Surf Sci 2018;443:321–8. https://doi.org/10.1016/j.apsusc.2018.03.031.",205,TiO,Pt plate,Ag/AgCl,1,150,410,100,0,KOH,1,14,3.1,Ag/AgCl,0.104,0.197,1.127,0.24347
1487,1763,45,"Dong Z, Ding D, Li T, Ning C. Ni-doped TiO 2 nanotubes photoanode for enhanced photoelectrochemical water splitting. Appl Surf Sci 2018;443:321–8. https://doi.org/10.1016/j.apsusc.2018.03.031.",205,TiO,Pt plate,Ag/AgCl,1,150,410,100,0,KOH,1,14,3.1,Ag/AgCl,0.128,0.197,1.151,0.25385
1488,1764,45,"Dong Z, Ding D, Li T, Ning C. Ni-doped TiO 2 nanotubes photoanode for enhanced photoelectrochemical water splitting. Appl Surf Sci 2018;443:321–8. https://doi.org/10.1016/j.apsusc.2018.03.031.",205,TiO,Pt plate,Ag/AgCl,1,150,410,100,0,KOH,1,14,3.1,Ag/AgCl,0.152,0.197,1.175,0.266
1489,1765,45,"Dong Z, Ding D, Li T, Ning C. Ni-doped TiO 2 nanotubes photoanode for enhanced photoelectrochemical water splitting. Appl Surf Sci 2018;443:321–8. https://doi.org/10.1016/j.apsusc.2018.03.031.",205,TiO,Pt plate,Ag/AgCl,1,150,410,100,0,KOH,1,14,3.1,Ag/AgCl,0.178,0.197,1.201,0.298
1490,1766,45,"Dong Z, Ding D, Li T, Ning C. Ni-doped TiO 2 nanotubes photoanode for enhanced photoelectrochemical water splitting. Appl Surf Sci 2018;443:321–8. https://doi.org/10.1016/j.apsusc.2018.03.031.",205,TiO,Pt plate,Ag/AgCl,1,150,410,100,0,KOH,1,14,3.1,Ag/AgCl,0.203,0.197,1.226,0.332
1491,1767,45,"Dong Z, Ding D, Li T, Ning C. Ni-doped TiO 2 nanotubes photoanode for enhanced photoelectrochemical water splitting. Appl Surf Sci 2018;443:321–8. https://doi.org/10.1016/j.apsusc.2018.03.031.",205,TiO,Pt plate,Ag/AgCl,1,150,410,100,0,KOH,1,14,3.1,Ag/AgCl,0.223,0.197,1.246,0.33494
1492,1768,45,"Dong Z, Ding D, Li T, Ning C. Ni-doped TiO 2 nanotubes photoanode for enhanced photoelectrochemical water splitting. Appl Surf Sci 2018;443:321–8. https://doi.org/10.1016/j.apsusc.2018.03.031.",205,TiO,Pt plate,Ag/AgCl,1,150,410,100,0,KOH,1,14,3.1,Ag/AgCl,0.248,0.197,1.271,0.3523
1493,1769,45,"Dong Z, Ding D, Li T, Ning C. Ni-doped TiO 2 nanotubes photoanode for enhanced photoelectrochemical water splitting. Appl Surf Sci 2018;443:321–8. https://doi.org/10.1016/j.apsusc.2018.03.031.",205,TiO,Pt plate,Ag/AgCl,1,150,410,100,0,KOH,1,14,3.1,Ag/AgCl,0.271,0.197,1.294,0.3471
1494,1770,45,"Dong Z, Ding D, Li T, Ning C. Ni-doped TiO 2 nanotubes photoanode for enhanced photoelectrochemical water splitting. Appl Surf Sci 2018;443:321–8. https://doi.org/10.1016/j.apsusc.2018.03.031.",205,TiO,Pt plate,Ag/AgCl,1,150,410,100,0,KOH,1,14,3.1,Ag/AgCl,0.3,0.197,1.323,0.359315
1495,1771,45,"Dong Z, Ding D, Li T, Ning C. Ni-doped TiO 2 nanotubes photoanode for enhanced photoelectrochemical water splitting. Appl Surf Sci 2018;443:321–8. https://doi.org/10.1016/j.apsusc.2018.03.031.",205,TiO,Pt plate,Ag/AgCl,1,150,410,100,0,KOH,1,14,3.1,Ag/AgCl,0.322,0.197,1.345,0.3887
1496,1772,45,"Dong Z, Ding D, Li T, Ning C. Ni-doped TiO 2 nanotubes photoanode for enhanced photoelectrochemical water splitting. Appl Surf Sci 2018;443:321–8. https://doi.org/10.1016/j.apsusc.2018.03.031.",205,TiO,Pt plate,Ag/AgCl,1,150,410,100,0,KOH,1,14,3.1,Ag/AgCl,0.353,0.197,1.376,0.3959
1497,1773,45,"Dong Z, Ding D, Li T, Ning C. Ni-doped TiO 2 nanotubes photoanode for enhanced photoelectrochemical water splitting. Appl Surf Sci 2018;443:321–8. https://doi.org/10.1016/j.apsusc.2018.03.031.",205,TiO,Pt plate,Ag/AgCl,1,150,410,100,0,KOH,1,14,3.1,Ag/AgCl,0.378,0.197,1.401,0.418185
1498,1774,45,"Dong Z, Ding D, Li T, Ning C. Ni-doped TiO 2 nanotubes photoanode for enhanced photoelectrochemical water splitting. Appl Surf Sci 2018;443:321–8. https://doi.org/10.1016/j.apsusc.2018.03.031.",205,TiO,Pt plate,Ag/AgCl,1,150,410,100,0,KOH,1,14,3.1,Ag/AgCl,0.403,0.197,1.426,0.4247
1499,1775,45,"Dong Z, Ding D, Li T, Ning C. Ni-doped TiO 2 nanotubes photoanode for enhanced photoelectrochemical water splitting. Appl Surf Sci 2018;443:321–8. https://doi.org/10.1016/j.apsusc.2018.03.031.",205,TiO,Pt plate,Ag/AgCl,1,150,410,100,0,KOH,1,14,3.1,Ag/AgCl,0.429,0.197,1.452,0.42635
1500,1776,45,"Dong Z, Ding D, Li T, Ning C. Ni-doped TiO 2 nanotubes photoanode for enhanced photoelectrochemical water splitting. Appl Surf Sci 2018;443:321–8. https://doi.org/10.1016/j.apsusc.2018.03.031.",205,TiO,Pt plate,Ag/AgCl,1,150,410,100,0,KOH,1,14,3.1,Ag/AgCl,0.452,0.197,1.475,0.43215
1501,1777,45,"Dong Z, Ding D, Li T, Ning C. Ni-doped TiO 2 nanotubes photoanode for enhanced photoelectrochemical water splitting. Appl Surf Sci 2018;443:321–8. https://doi.org/10.1016/j.apsusc.2018.03.031.",205,TiO,Pt plate,Ag/AgCl,1,150,410,100,0,KOH,1,14,3.1,Ag/AgCl,0.482,0.197,1.505,0.44255
1502,1778,45,"Dong Z, Ding D, Li T, Ning C. Ni-doped TiO 2 nanotubes photoanode for enhanced photoelectrochemical water splitting. Appl Surf Sci 2018;443:321–8. https://doi.org/10.1016/j.apsusc.2018.03.031.",205,TiO,Pt plate,Ag/AgCl,1,150,410,100,0,KOH,1,14,3.1,Ag/AgCl,0.502,0.197,1.525,0.4548
1503,1779,45,"Dong Z, Ding D, Li T, Ning C. Ni-doped TiO 2 nanotubes photoanode for enhanced photoelectrochemical water splitting. Appl Surf Sci 2018;443:321–8. https://doi.org/10.1016/j.apsusc.2018.03.031.",205,TiO,Pt plate,Ag/AgCl,1,150,410,100,0,KOH,1,14,3.1,Ag/AgCl,0.53,0.197,1.553,0.4562
1504,1780,45,"Dong Z, Ding D, Li T, Ning C. Ni-doped TiO 2 nanotubes photoanode for enhanced photoelectrochemical water splitting. Appl Surf Sci 2018;443:321–8. https://doi.org/10.1016/j.apsusc.2018.03.031.",205,TiO,Pt plate,Ag/AgCl,1,150,410,100,0,KOH,1,14,3.1,Ag/AgCl,0.555,0.197,1.578,0.47625
1505,1781,45,"Dong Z, Ding D, Li T, Ning C. Ni-doped TiO 2 nanotubes photoanode for enhanced photoelectrochemical water splitting. Appl Surf Sci 2018;443:321–8. https://doi.org/10.1016/j.apsusc.2018.03.031.",206,TiO,Pt plate,Ag/AgCl,1,150,410,100,0,KOH,1,14,2.82,Ag/AgCl,-0.911,0.197,0.112,0.075
1506,1782,45,"Dong Z, Ding D, Li T, Ning C. Ni-doped TiO 2 nanotubes photoanode for enhanced photoelectrochemical water splitting. Appl Surf Sci 2018;443:321–8. https://doi.org/10.1016/j.apsusc.2018.03.031.",206,TiO,Pt plate,Ag/AgCl,1,150,410,100,0,KOH,1,14,2.82,Ag/AgCl,-0.866,0.197,0.157,0.221
1507,1783,45,"Dong Z, Ding D, Li T, Ning C. Ni-doped TiO 2 nanotubes photoanode for enhanced photoelectrochemical water splitting. Appl Surf Sci 2018;443:321–8. https://doi.org/10.1016/j.apsusc.2018.03.031.",206,TiO,Pt plate,Ag/AgCl,1,150,410,100,0,KOH,1,14,2.82,Ag/AgCl,-0.807,0.197,0.216,0.387
1508,1784,45,"Dong Z, Ding D, Li T, Ning C. Ni-doped TiO 2 nanotubes photoanode for enhanced photoelectrochemical water splitting. Appl Surf Sci 2018;443:321–8. https://doi.org/10.1016/j.apsusc.2018.03.031.",206,TiO,Pt plate,Ag/AgCl,1,150,410,100,0,KOH,1,14,2.82,Ag/AgCl,-0.751,0.197,0.272,0.499
1509,1785,45,"Dong Z, Ding D, Li T, Ning C. Ni-doped TiO 2 nanotubes photoanode for enhanced photoelectrochemical water splitting. Appl Surf Sci 2018;443:321–8. https://doi.org/10.1016/j.apsusc.2018.03.031.",206,TiO,Pt plate,Ag/AgCl,1,150,410,100,0,KOH,1,14,2.82,Ag/AgCl,-0.689,0.197,0.334,0.571
1510,1786,45,"Dong Z, Ding D, Li T, Ning C. Ni-doped TiO 2 nanotubes photoanode for enhanced photoelectrochemical water splitting. Appl Surf Sci 2018;443:321–8. https://doi.org/10.1016/j.apsusc.2018.03.031.",206,TiO,Pt plate,Ag/AgCl,1,150,410,100,0,KOH,1,14,2.82,Ag/AgCl,-0.62,0.197,0.403,0.619
1511,1787,45,"Dong Z, Ding D, Li T, Ning C. Ni-doped TiO 2 nanotubes photoanode for enhanced photoelectrochemical water splitting. Appl Surf Sci 2018;443:321–8. https://doi.org/10.1016/j.apsusc.2018.03.031.",206,TiO,Pt plate,Ag/AgCl,1,150,410,100,0,KOH,1,14,2.82,Ag/AgCl,-0.553,0.197,0.47,0.658
1512,1788,45,"Dong Z, Ding D, Li T, Ning C. Ni-doped TiO 2 nanotubes photoanode for enhanced photoelectrochemical water splitting. Appl Surf Sci 2018;443:321–8. https://doi.org/10.1016/j.apsusc.2018.03.031.",206,TiO,Pt plate,Ag/AgCl,1,150,410,100,0,KOH,1,14,2.82,Ag/AgCl,-0.486,0.197,0.537,0.677
1513,1789,45,"Dong Z, Ding D, Li T, Ning C. Ni-doped TiO 2 nanotubes photoanode for enhanced photoelectrochemical water splitting. Appl Surf Sci 2018;443:321–8. https://doi.org/10.1016/j.apsusc.2018.03.031.",206,TiO,Pt plate,Ag/AgCl,1,150,410,100,0,KOH,1,14,2.82,Ag/AgCl,-0.417,0.197,0.606,0.706
1514,1790,45,"Dong Z, Ding D, Li T, Ning C. Ni-doped TiO 2 nanotubes photoanode for enhanced photoelectrochemical water splitting. Appl Surf Sci 2018;443:321–8. https://doi.org/10.1016/j.apsusc.2018.03.031.",206,TiO,Pt plate,Ag/AgCl,1,150,410,100,0,KOH,1,14,2.82,Ag/AgCl,-0.35,0.197,0.673,0.715
1515,1791,45,"Dong Z, Ding D, Li T, Ning C. Ni-doped TiO 2 nanotubes photoanode for enhanced photoelectrochemical water splitting. Appl Surf Sci 2018;443:321–8. https://doi.org/10.1016/j.apsusc.2018.03.031.",206,TiO,Pt plate,Ag/AgCl,1,150,410,100,0,KOH,1,14,2.82,Ag/AgCl,-0.276,0.197,0.747,0.736
1516,1792,45,"Dong Z, Ding D, Li T, Ning C. Ni-doped TiO 2 nanotubes photoanode for enhanced photoelectrochemical water splitting. Appl Surf Sci 2018;443:321–8. https://doi.org/10.1016/j.apsusc.2018.03.031.",206,TiO,Pt plate,Ag/AgCl,1,150,410,100,0,KOH,1,14,2.82,Ag/AgCl,-0.206,0.197,0.817,0.753
1517,1793,45,"Dong Z, Ding D, Li T, Ning C. Ni-doped TiO 2 nanotubes photoanode for enhanced photoelectrochemical water splitting. Appl Surf Sci 2018;443:321–8. https://doi.org/10.1016/j.apsusc.2018.03.031.",206,TiO,Pt plate,Ag/AgCl,1,150,410,100,0,KOH,1,14,2.82,Ag/AgCl,-0.144,0.197,0.879,0.764
1518,1794,45,"Dong Z, Ding D, Li T, Ning C. Ni-doped TiO 2 nanotubes photoanode for enhanced photoelectrochemical water splitting. Appl Surf Sci 2018;443:321–8. https://doi.org/10.1016/j.apsusc.2018.03.031.",206,TiO,Pt plate,Ag/AgCl,1,150,410,100,0,KOH,1,14,2.82,Ag/AgCl,-0.066,0.197,0.957,0.781
1519,1795,45,"Dong Z, Ding D, Li T, Ning C. Ni-doped TiO 2 nanotubes photoanode for enhanced photoelectrochemical water splitting. Appl Surf Sci 2018;443:321–8. https://doi.org/10.1016/j.apsusc.2018.03.031.",206,TiO,Pt plate,Ag/AgCl,1,150,410,100,0,KOH,1,14,2.82,Ag/AgCl,0.001,0.197,1.024,0.793
1520,1796,45,"Dong Z, Ding D, Li T, Ning C. Ni-doped TiO 2 nanotubes photoanode for enhanced photoelectrochemical water splitting. Appl Surf Sci 2018;443:321–8. https://doi.org/10.1016/j.apsusc.2018.03.031.",206,TiO,Pt plate,Ag/AgCl,1,150,410,100,0,KOH,1,14,2.82,Ag/AgCl,0.059,0.197,1.082,0.798
1521,1797,45,"Dong Z, Ding D, Li T, Ning C. Ni-doped TiO 2 nanotubes photoanode for enhanced photoelectrochemical water splitting. Appl Surf Sci 2018;443:321–8. https://doi.org/10.1016/j.apsusc.2018.03.031.",206,TiO,Pt plate,Ag/AgCl,1,150,410,100,0,KOH,1,14,2.82,Ag/AgCl,0.133,0.197,1.156,0.815
1522,1798,45,"Dong Z, Ding D, Li T, Ning C. Ni-doped TiO 2 nanotubes photoanode for enhanced photoelectrochemical water splitting. Appl Surf Sci 2018;443:321–8. https://doi.org/10.1016/j.apsusc.2018.03.031.",206,TiO,Pt plate,Ag/AgCl,1,150,410,100,0,KOH,1,14,2.82,Ag/AgCl,0.199,0.197,1.222,0.819
1523,1799,45,"Dong Z, Ding D, Li T, Ning C. Ni-doped TiO 2 nanotubes photoanode for enhanced photoelectrochemical water splitting. Appl Surf Sci 2018;443:321–8. https://doi.org/10.1016/j.apsusc.2018.03.031.",206,TiO,Pt plate,Ag/AgCl,1,150,410,100,0,KOH,1,14,2.82,Ag/AgCl,0.264,0.197,1.287,0.828
1524,1800,45,"Dong Z, Ding D, Li T, Ning C. Ni-doped TiO 2 nanotubes photoanode for enhanced photoelectrochemical water splitting. Appl Surf Sci 2018;443:321–8. https://doi.org/10.1016/j.apsusc.2018.03.031.",206,TiO,Pt plate,Ag/AgCl,1,150,410,100,0,KOH,1,14,2.82,Ag/AgCl,0.347,0.197,1.37,0.855
1525,1801,45,"Dong Z, Ding D, Li T, Ning C. Ni-doped TiO 2 nanotubes photoanode for enhanced photoelectrochemical water splitting. Appl Surf Sci 2018;443:321–8. https://doi.org/10.1016/j.apsusc.2018.03.031.",206,TiO,Pt plate,Ag/AgCl,1,150,410,100,0,KOH,1,14,2.82,Ag/AgCl,0.421,0.197,1.444,0.858
1526,1802,45,"Dong Z, Ding D, Li T, Ning C. Ni-doped TiO 2 nanotubes photoanode for enhanced photoelectrochemical water splitting. Appl Surf Sci 2018;443:321–8. https://doi.org/10.1016/j.apsusc.2018.03.031.",206,TiO,Pt plate,Ag/AgCl,1,150,410,100,0,KOH,1,14,2.82,Ag/AgCl,0.482,0.197,1.505,0.86
1527,1803,45,"Dong Z, Ding D, Li T, Ning C. Ni-doped TiO 2 nanotubes photoanode for enhanced photoelectrochemical water splitting. Appl Surf Sci 2018;443:321–8. https://doi.org/10.1016/j.apsusc.2018.03.031.",206,TiO,Pt plate,Ag/AgCl,1,150,410,100,0,KOH,1,14,2.82,Ag/AgCl,0.551,0.197,1.574,0.867
1528,1804,45,"Dong Z, Ding D, Li T, Ning C. Ni-doped TiO 2 nanotubes photoanode for enhanced photoelectrochemical water splitting. Appl Surf Sci 2018;443:321–8. https://doi.org/10.1016/j.apsusc.2018.03.031.",207,TiO,Pt plate,Ag/AgCl,1,150,410,100,0,KOH,1,14,2.92,Ag/AgCl,-0.906,0.197,0.117,0.044
1529,1805,45,"Dong Z, Ding D, Li T, Ning C. Ni-doped TiO 2 nanotubes photoanode for enhanced photoelectrochemical water splitting. Appl Surf Sci 2018;443:321–8. https://doi.org/10.1016/j.apsusc.2018.03.031.",207,TiO,Pt plate,Ag/AgCl,1,150,410,100,0,KOH,1,14,2.92,Ag/AgCl,-0.864,0.197,0.159,0.176
1530,1806,45,"Dong Z, Ding D, Li T, Ning C. Ni-doped TiO 2 nanotubes photoanode for enhanced photoelectrochemical water splitting. Appl Surf Sci 2018;443:321–8. https://doi.org/10.1016/j.apsusc.2018.03.031.",207,TiO,Pt plate,Ag/AgCl,1,150,410,100,0,KOH,1,14,2.92,Ag/AgCl,-0.806,0.197,0.217,0.322
1531,1807,45,"Dong Z, Ding D, Li T, Ning C. Ni-doped TiO 2 nanotubes photoanode for enhanced photoelectrochemical water splitting. Appl Surf Sci 2018;443:321–8. https://doi.org/10.1016/j.apsusc.2018.03.031.",207,TiO,Pt plate,Ag/AgCl,1,150,410,100,0,KOH,1,14,2.92,Ag/AgCl,-0.749,0.197,0.274,0.433
1532,1808,45,"Dong Z, Ding D, Li T, Ning C. Ni-doped TiO 2 nanotubes photoanode for enhanced photoelectrochemical water splitting. Appl Surf Sci 2018;443:321–8. https://doi.org/10.1016/j.apsusc.2018.03.031.",207,TiO,Pt plate,Ag/AgCl,1,150,410,100,0,KOH,1,14,2.92,Ag/AgCl,-0.683,0.197,0.34,0.495
1533,1809,45,"Dong Z, Ding D, Li T, Ning C. Ni-doped TiO 2 nanotubes photoanode for enhanced photoelectrochemical water splitting. Appl Surf Sci 2018;443:321–8. https://doi.org/10.1016/j.apsusc.2018.03.031.",207,TiO,Pt plate,Ag/AgCl,1,150,410,100,0,KOH,1,14,2.92,Ag/AgCl,-0.62,0.197,0.403,0.518
1534,1810,45,"Dong Z, Ding D, Li T, Ning C. Ni-doped TiO 2 nanotubes photoanode for enhanced photoelectrochemical water splitting. Appl Surf Sci 2018;443:321–8. https://doi.org/10.1016/j.apsusc.2018.03.031.",207,TiO,Pt plate,Ag/AgCl,1,150,410,100,0,KOH,1,14,2.92,Ag/AgCl,-0.555,0.197,0.468,0.547
1535,1811,45,"Dong Z, Ding D, Li T, Ning C. Ni-doped TiO 2 nanotubes photoanode for enhanced photoelectrochemical water splitting. Appl Surf Sci 2018;443:321–8. https://doi.org/10.1016/j.apsusc.2018.03.031.",207,TiO,Pt plate,Ag/AgCl,1,150,410,100,0,KOH,1,14,2.92,Ag/AgCl,-0.49,0.197,0.533,0.566
1536,1812,45,"Dong Z, Ding D, Li T, Ning C. Ni-doped TiO 2 nanotubes photoanode for enhanced photoelectrochemical water splitting. Appl Surf Sci 2018;443:321–8. https://doi.org/10.1016/j.apsusc.2018.03.031.",207,TiO,Pt plate,Ag/AgCl,1,150,410,100,0,KOH,1,14,2.92,Ag/AgCl,-0.423,0.197,0.6,0.581
1537,1813,45,"Dong Z, Ding D, Li T, Ning C. Ni-doped TiO 2 nanotubes photoanode for enhanced photoelectrochemical water splitting. Appl Surf Sci 2018;443:321–8. https://doi.org/10.1016/j.apsusc.2018.03.031.",207,TiO,Pt plate,Ag/AgCl,1,150,410,100,0,KOH,1,14,2.92,Ag/AgCl,-0.361,0.197,0.662,0.592
1538,1814,45,"Dong Z, Ding D, Li T, Ning C. Ni-doped TiO 2 nanotubes photoanode for enhanced photoelectrochemical water splitting. Appl Surf Sci 2018;443:321–8. https://doi.org/10.1016/j.apsusc.2018.03.031.",207,TiO,Pt plate,Ag/AgCl,1,150,410,100,0,KOH,1,14,2.92,Ag/AgCl,-0.285,0.197,0.738,0.609
1539,1815,45,"Dong Z, Ding D, Li T, Ning C. Ni-doped TiO 2 nanotubes photoanode for enhanced photoelectrochemical water splitting. Appl Surf Sci 2018;443:321–8. https://doi.org/10.1016/j.apsusc.2018.03.031.",207,TiO,Pt plate,Ag/AgCl,1,150,410,100,0,KOH,1,14,2.92,Ag/AgCl,-0.229,0.197,0.794,0.613
1540,1816,45,"Dong Z, Ding D, Li T, Ning C. Ni-doped TiO 2 nanotubes photoanode for enhanced photoelectrochemical water splitting. Appl Surf Sci 2018;443:321–8. https://doi.org/10.1016/j.apsusc.2018.03.031.",207,TiO,Pt plate,Ag/AgCl,1,150,410,100,0,KOH,1,14,2.92,Ag/AgCl,-0.153,0.197,0.87,0.626
1541,1817,45,"Dong Z, Ding D, Li T, Ning C. Ni-doped TiO 2 nanotubes photoanode for enhanced photoelectrochemical water splitting. Appl Surf Sci 2018;443:321–8. https://doi.org/10.1016/j.apsusc.2018.03.031.",207,TiO,Pt plate,Ag/AgCl,1,150,410,100,0,KOH,1,14,2.92,Ag/AgCl,-0.088,0.197,0.935,0.626
1542,1818,45,"Dong Z, Ding D, Li T, Ning C. Ni-doped TiO 2 nanotubes photoanode for enhanced photoelectrochemical water splitting. Appl Surf Sci 2018;443:321–8. https://doi.org/10.1016/j.apsusc.2018.03.031.",207,TiO,Pt plate,Ag/AgCl,1,150,410,100,0,KOH,1,14,2.92,Ag/AgCl,-0.013,0.197,1.01,0.641
1543,1819,45,"Dong Z, Ding D, Li T, Ning C. Ni-doped TiO 2 nanotubes photoanode for enhanced photoelectrochemical water splitting. Appl Surf Sci 2018;443:321–8. https://doi.org/10.1016/j.apsusc.2018.03.031.",207,TiO,Pt plate,Ag/AgCl,1,150,410,100,0,KOH,1,14,2.92,Ag/AgCl,0.05,0.197,1.073,0.644
1544,1820,45,"Dong Z, Ding D, Li T, Ning C. Ni-doped TiO 2 nanotubes photoanode for enhanced photoelectrochemical water splitting. Appl Surf Sci 2018;443:321–8. https://doi.org/10.1016/j.apsusc.2018.03.031.",207,TiO,Pt plate,Ag/AgCl,1,150,410,100,0,KOH,1,14,2.92,Ag/AgCl,0.121,0.197,1.144,0.655
1545,1821,45,"Dong Z, Ding D, Li T, Ning C. Ni-doped TiO 2 nanotubes photoanode for enhanced photoelectrochemical water splitting. Appl Surf Sci 2018;443:321–8. https://doi.org/10.1016/j.apsusc.2018.03.031.",207,TiO,Pt plate,Ag/AgCl,1,150,410,100,0,KOH,1,14,2.92,Ag/AgCl,0.182,0.197,1.205,0.669
1546,1822,45,"Dong Z, Ding D, Li T, Ning C. Ni-doped TiO 2 nanotubes photoanode for enhanced photoelectrochemical water splitting. Appl Surf Sci 2018;443:321–8. https://doi.org/10.1016/j.apsusc.2018.03.031.",207,TiO,Pt plate,Ag/AgCl,1,150,410,100,0,KOH,1,14,2.92,Ag/AgCl,0.251,0.197,1.274,0.668
1547,1823,45,"Dong Z, Ding D, Li T, Ning C. Ni-doped TiO 2 nanotubes photoanode for enhanced photoelectrochemical water splitting. Appl Surf Sci 2018;443:321–8. https://doi.org/10.1016/j.apsusc.2018.03.031.",207,TiO,Pt plate,Ag/AgCl,1,150,410,100,0,KOH,1,14,2.92,Ag/AgCl,0.306,0.197,1.329,0.672
1548,1824,45,"Dong Z, Ding D, Li T, Ning C. Ni-doped TiO 2 nanotubes photoanode for enhanced photoelectrochemical water splitting. Appl Surf Sci 2018;443:321–8. https://doi.org/10.1016/j.apsusc.2018.03.031.",207,TiO,Pt plate,Ag/AgCl,1,150,410,100,0,KOH,1,14,2.92,Ag/AgCl,0.378,0.197,1.401,0.677
1549,1825,45,"Dong Z, Ding D, Li T, Ning C. Ni-doped TiO 2 nanotubes photoanode for enhanced photoelectrochemical water splitting. Appl Surf Sci 2018;443:321–8. https://doi.org/10.1016/j.apsusc.2018.03.031.",207,TiO,Pt plate,Ag/AgCl,1,150,410,100,0,KOH,1,14,2.92,Ag/AgCl,0.445,0.197,1.468,0.68
1550,1826,45,"Dong Z, Ding D, Li T, Ning C. Ni-doped TiO 2 nanotubes photoanode for enhanced photoelectrochemical water splitting. Appl Surf Sci 2018;443:321–8. https://doi.org/10.1016/j.apsusc.2018.03.031.",207,TiO,Pt plate,Ag/AgCl,1,150,410,100,0,KOH,1,14,2.92,Ag/AgCl,0.509,0.197,1.532,0.678
1551,1827,45,"Dong Z, Ding D, Li T, Ning C. Ni-doped TiO 2 nanotubes photoanode for enhanced photoelectrochemical water splitting. Appl Surf Sci 2018;443:321–8. https://doi.org/10.1016/j.apsusc.2018.03.031.",207,TiO,Pt plate,Ag/AgCl,1,150,410,100,0,KOH,1,14,2.92,Ag/AgCl,0.585,0.197,1.608,0.689
1552,2012,49,"Jiang L, Li H, Mu J, Ji Z. Manipulation of surface plasmon resonance of sputtered gold-nanoparticles on TiO2 nanostructured films for enhanced photoelectrochemical water splitting efficiency. Thin Solid Films 2018;661:32–9. https://doi.org/10.1016/j.tsf.2018.07.010.",191,TiO,Pt wire,SCE,0.014,150,410,100,1,NaOH,1,14,2.9,SCE,-1.01,0.241,0.057,-0.242
1553,2013,49,"Jiang L, Li H, Mu J, Ji Z. Manipulation of surface plasmon resonance of sputtered gold-nanoparticles on TiO2 nanostructured films for enhanced photoelectrochemical water splitting efficiency. Thin Solid Films 2018;661:32–9. https://doi.org/10.1016/j.tsf.2018.07.010.",191,TiO,Pt wire,SCE,0.014,150,410,100,1,NaOH,1,14,2.9,SCE,-0.797,0.241,0.27,-0.0159
1554,2014,49,"Jiang L, Li H, Mu J, Ji Z. Manipulation of surface plasmon resonance of sputtered gold-nanoparticles on TiO2 nanostructured films for enhanced photoelectrochemical water splitting efficiency. Thin Solid Films 2018;661:32–9. https://doi.org/10.1016/j.tsf.2018.07.010.",191,TiO,Pt wire,SCE,0.014,150,410,100,1,NaOH,1,14,2.9,SCE,-0.498,0.241,0.569,0.571
1555,2015,49,"Jiang L, Li H, Mu J, Ji Z. Manipulation of surface plasmon resonance of sputtered gold-nanoparticles on TiO2 nanostructured films for enhanced photoelectrochemical water splitting efficiency. Thin Solid Films 2018;661:32–9. https://doi.org/10.1016/j.tsf.2018.07.010.",191,TiO,Pt wire,SCE,0.014,150,410,100,1,NaOH,1,14,2.9,SCE,-0.239,0.241,0.828,0.68
1556,2016,49,"Jiang L, Li H, Mu J, Ji Z. Manipulation of surface plasmon resonance of sputtered gold-nanoparticles on TiO2 nanostructured films for enhanced photoelectrochemical water splitting efficiency. Thin Solid Films 2018;661:32–9. https://doi.org/10.1016/j.tsf.2018.07.010.",191,TiO,Pt wire,SCE,0.014,150,410,100,1,NaOH,1,14,2.9,SCE,0.0135,0.241,1.0805,0.739
1557,2017,49,"Jiang L, Li H, Mu J, Ji Z. Manipulation of surface plasmon resonance of sputtered gold-nanoparticles on TiO2 nanostructured films for enhanced photoelectrochemical water splitting efficiency. Thin Solid Films 2018;661:32–9. https://doi.org/10.1016/j.tsf.2018.07.010.",191,TiO,Pt wire,SCE,0.014,150,410,100,1,NaOH,1,14,2.9,SCE,0.309,0.241,1.376,0.77
1558,2018,49,"Jiang L, Li H, Mu J, Ji Z. Manipulation of surface plasmon resonance of sputtered gold-nanoparticles on TiO2 nanostructured films for enhanced photoelectrochemical water splitting efficiency. Thin Solid Films 2018;661:32–9. https://doi.org/10.1016/j.tsf.2018.07.010.",191,TiO,Pt wire,SCE,0.014,150,410,100,1,NaOH,1,14,2.9,SCE,0.533,0.241,1.6,0.784
1559,2019,49,"Jiang L, Li H, Mu J, Ji Z. Manipulation of surface plasmon resonance of sputtered gold-nanoparticles on TiO2 nanostructured films for enhanced photoelectrochemical water splitting efficiency. Thin Solid Films 2018;661:32–9. https://doi.org/10.1016/j.tsf.2018.07.010.",191,TiO,Pt wire,SCE,0.014,150,410,100,1,NaOH,1,14,2.9,SCE,0.771,0.241,1.838,0.807
1560,2020,49,"Jiang L, Li H, Mu J, Ji Z. Manipulation of surface plasmon resonance of sputtered gold-nanoparticles on TiO2 nanostructured films for enhanced photoelectrochemical water splitting efficiency. Thin Solid Films 2018;661:32–9. https://doi.org/10.1016/j.tsf.2018.07.010.",191,TiO,Pt wire,SCE,0.014,150,410,100,1,NaOH,1,14,2.9,SCE,0.999,0.241,2.066,0.827
1561,2021,49,"Jiang L, Li H, Mu J, Ji Z. Manipulation of surface plasmon resonance of sputtered gold-nanoparticles on TiO2 nanostructured films for enhanced photoelectrochemical water splitting efficiency. Thin Solid Films 2018;661:32–9. https://doi.org/10.1016/j.tsf.2018.07.010.",192,TiO,Pt wire,SCE,0.014,150,420,100,1,NaOH,1,14,2.9,SCE,-0.993,0.241,0.074,-0.102
1562,2022,49,"Jiang L, Li H, Mu J, Ji Z. Manipulation of surface plasmon resonance of sputtered gold-nanoparticles on TiO2 nanostructured films for enhanced photoelectrochemical water splitting efficiency. Thin Solid Films 2018;661:32–9. https://doi.org/10.1016/j.tsf.2018.07.010.",192,TiO,Pt wire,SCE,0.014,150,420,100,1,NaOH,1,14,2.9,SCE,-0.731,0.241,0.336,0.0307
1563,2023,49,"Jiang L, Li H, Mu J, Ji Z. Manipulation of surface plasmon resonance of sputtered gold-nanoparticles on TiO2 nanostructured films for enhanced photoelectrochemical water splitting efficiency. Thin Solid Films 2018;661:32–9. https://doi.org/10.1016/j.tsf.2018.07.010.",192,TiO,Pt wire,SCE,0.014,150,420,100,1,NaOH,1,14,2.9,SCE,-0.508,0.241,0.559,0.0623
1564,2024,49,"Jiang L, Li H, Mu J, Ji Z. Manipulation of surface plasmon resonance of sputtered gold-nanoparticles on TiO2 nanostructured films for enhanced photoelectrochemical water splitting efficiency. Thin Solid Films 2018;661:32–9. https://doi.org/10.1016/j.tsf.2018.07.010.",192,TiO,Pt wire,SCE,0.014,150,420,100,1,NaOH,1,14,2.9,SCE,-0.242,0.241,0.825,0.0755
1565,2025,49,"Jiang L, Li H, Mu J, Ji Z. Manipulation of surface plasmon resonance of sputtered gold-nanoparticles on TiO2 nanostructured films for enhanced photoelectrochemical water splitting efficiency. Thin Solid Films 2018;661:32–9. https://doi.org/10.1016/j.tsf.2018.07.010.",192,TiO,Pt wire,SCE,0.014,150,420,100,1,NaOH,1,14,2.9,SCE,-0.0104,0.241,1.0566,0.0812
1566,2026,49,"Jiang L, Li H, Mu J, Ji Z. Manipulation of surface plasmon resonance of sputtered gold-nanoparticles on TiO2 nanostructured films for enhanced photoelectrochemical water splitting efficiency. Thin Solid Films 2018;661:32–9. https://doi.org/10.1016/j.tsf.2018.07.010.",192,TiO,Pt wire,SCE,0.014,150,420,100,1,NaOH,1,14,2.9,SCE,0.235,0.241,1.302,0.0846
1567,2027,49,"Jiang L, Li H, Mu J, Ji Z. Manipulation of surface plasmon resonance of sputtered gold-nanoparticles on TiO2 nanostructured films for enhanced photoelectrochemical water splitting efficiency. Thin Solid Films 2018;661:32–9. https://doi.org/10.1016/j.tsf.2018.07.010.",192,TiO,Pt wire,SCE,0.014,150,420,100,1,NaOH,1,14,2.9,SCE,0.497,0.241,1.564,0.0885
1568,2028,49,"Jiang L, Li H, Mu J, Ji Z. Manipulation of surface plasmon resonance of sputtered gold-nanoparticles on TiO2 nanostructured films for enhanced photoelectrochemical water splitting efficiency. Thin Solid Films 2018;661:32–9. https://doi.org/10.1016/j.tsf.2018.07.010.",192,TiO,Pt wire,SCE,0.014,150,420,100,1,NaOH,1,14,2.9,SCE,0.755,0.241,1.822,0.0902
1569,2029,49,"Jiang L, Li H, Mu J, Ji Z. Manipulation of surface plasmon resonance of sputtered gold-nanoparticles on TiO2 nanostructured films for enhanced photoelectrochemical water splitting efficiency. Thin Solid Films 2018;661:32–9. https://doi.org/10.1016/j.tsf.2018.07.010.",192,TiO,Pt wire,SCE,0.014,150,420,100,1,NaOH,1,14,2.9,SCE,0.99,0.241,2.057,0.097
1570,2030,50,"Subramanian A, Pan Z, Li H, Zhou L, Li W, Qiu Y, et al. Synergistic promotion of photoelectrochemical water splitting efficiency of TiO 2 nanorods using metal-semiconducting nanoparticles. Appl Surf Sci 2017;420:631–7. https://doi.org/10.1016/j.apsusc.2017.05.190.",454,TiO,Pt gauze,Ag/AgCl,0.25,150,410,100,1,NaOH,1,13.6,3.05,RHE,0.358,0,0.358,0.113
1571,2031,50,"Subramanian A, Pan Z, Li H, Zhou L, Li W, Qiu Y, et al. Synergistic promotion of photoelectrochemical water splitting efficiency of TiO 2 nanorods using metal-semiconducting nanoparticles. Appl Surf Sci 2017;420:631–7. https://doi.org/10.1016/j.apsusc.2017.05.190.",454,TiO,Pt gauze,Ag/AgCl,0.25,150,410,100,1,NaOH,1,13.6,3.05,RHE,0.452,0,0.452,0.181
1572,2032,50,"Subramanian A, Pan Z, Li H, Zhou L, Li W, Qiu Y, et al. Synergistic promotion of photoelectrochemical water splitting efficiency of TiO 2 nanorods using metal-semiconducting nanoparticles. Appl Surf Sci 2017;420:631–7. https://doi.org/10.1016/j.apsusc.2017.05.190.",454,TiO,Pt gauze,Ag/AgCl,0.25,150,410,100,1,NaOH,1,13.6,3.05,RHE,0.536,0,0.536,0.245
1573,2033,50,"Subramanian A, Pan Z, Li H, Zhou L, Li W, Qiu Y, et al. Synergistic promotion of photoelectrochemical water splitting efficiency of TiO 2 nanorods using metal-semiconducting nanoparticles. Appl Surf Sci 2017;420:631–7. https://doi.org/10.1016/j.apsusc.2017.05.190.",454,TiO,Pt gauze,Ag/AgCl,0.25,150,410,100,1,NaOH,1,13.6,3.05,RHE,0.618,0,0.618,0.287
1574,2034,50,"Subramanian A, Pan Z, Li H, Zhou L, Li W, Qiu Y, et al. Synergistic promotion of photoelectrochemical water splitting efficiency of TiO 2 nanorods using metal-semiconducting nanoparticles. Appl Surf Sci 2017;420:631–7. https://doi.org/10.1016/j.apsusc.2017.05.190.",454,TiO,Pt gauze,Ag/AgCl,0.25,150,410,100,1,NaOH,1,13.6,3.05,RHE,0.741,0,0.741,0.345
