Repository: Nsahu2023/tertiary-hybrid-model-PEC-

File: original  pecdata3featurereducepec2.csv (part 5 of 22)
,Unnamed: 0,Reference,Bibliography,Instance number,First Layer,Counter Electrode,Reference Electrode,WE area(cm2),Power(W),Wavelength(nm),Intensity(mW/cm2),AM1.5G,ElectrolyteType,Electrolyte Molarity (M),pH,BandGap(eV),Bias vs what,Experimental Bias (V),correction factor, RHE bias (V vs RHE),PhotocurrentDensity(mA/cm2)
1575,2035,50,"Subramanian A, Pan Z, Li H, Zhou L, Li W, Qiu Y, et al. Synergistic promotion of photoelectrochemical water splitting efficiency of TiO 2 nanorods using metal-semiconducting nanoparticles. Appl Surf Sci 2017;420:631–7. https://doi.org/10.1016/j.apsusc.2017.05.190.",454,TiO,Pt gauze,Ag/AgCl,0.25,150,410,100,1,NaOH,1,13.6,3.05,RHE,0.865,0,0.865,0.392
1576,2036,50,"Subramanian A, Pan Z, Li H, Zhou L, Li W, Qiu Y, et al. Synergistic promotion of photoelectrochemical water splitting efficiency of TiO 2 nanorods using metal-semiconducting nanoparticles. Appl Surf Sci 2017;420:631–7. https://doi.org/10.1016/j.apsusc.2017.05.190.",454,TiO,Pt gauze,Ag/AgCl,0.25,150,410,100,1,NaOH,1,13.6,3.05,RHE,0.988,0,0.988,0.431
1577,2037,50,"Subramanian A, Pan Z, Li H, Zhou L, Li W, Qiu Y, et al. Synergistic promotion of photoelectrochemical water splitting efficiency of TiO 2 nanorods using metal-semiconducting nanoparticles. Appl Surf Sci 2017;420:631–7. https://doi.org/10.1016/j.apsusc.2017.05.190.",454,TiO,Pt gauze,Ag/AgCl,0.25,150,410,100,1,NaOH,1,13.6,3.05,RHE,1.112,0,1.112,0.468
1578,2038,50,"Subramanian A, Pan Z, Li H, Zhou L, Li W, Qiu Y, et al. Synergistic promotion of photoelectrochemical water splitting efficiency of TiO 2 nanorods using metal-semiconducting nanoparticles. Appl Surf Sci 2017;420:631–7. https://doi.org/10.1016/j.apsusc.2017.05.190.",454,TiO,Pt gauze,Ag/AgCl,0.25,150,410,100,1,NaOH,1,13.6,3.05,RHE,1.235,0,1.235,0.496
1579,2039,50,"Subramanian A, Pan Z, Li H, Zhou L, Li W, Qiu Y, et al. Synergistic promotion of photoelectrochemical water splitting efficiency of TiO 2 nanorods using metal-semiconducting nanoparticles. Appl Surf Sci 2017;420:631–7. https://doi.org/10.1016/j.apsusc.2017.05.190.",454,TiO,Pt gauze,Ag/AgCl,0.25,150,410,100,1,NaOH,1,13.6,3.05,RHE,1.358,0,1.358,0.521
1580,2040,50,"Subramanian A, Pan Z, Li H, Zhou L, Li W, Qiu Y, et al. Synergistic promotion of photoelectrochemical water splitting efficiency of TiO 2 nanorods using metal-semiconducting nanoparticles. Appl Surf Sci 2017;420:631–7. https://doi.org/10.1016/j.apsusc.2017.05.190.",454,TiO,Pt gauze,Ag/AgCl,0.25,150,410,100,1,NaOH,1,13.6,3.05,RHE,1.481,0,1.481,0.542
1581,2041,50,"Subramanian A, Pan Z, Li H, Zhou L, Li W, Qiu Y, et al. Synergistic promotion of photoelectrochemical water splitting efficiency of TiO 2 nanorods using metal-semiconducting nanoparticles. Appl Surf Sci 2017;420:631–7. https://doi.org/10.1016/j.apsusc.2017.05.190.",454,TiO,Pt gauze,Ag/AgCl,0.25,150,410,100,1,NaOH,1,13.6,3.05,RHE,1.575,0,1.575,0.579
1582,2042,50,"Subramanian A, Pan Z, Li H, Zhou L, Li W, Qiu Y, et al. Synergistic promotion of photoelectrochemical water splitting efficiency of TiO 2 nanorods using metal-semiconducting nanoparticles. Appl Surf Sci 2017;420:631–7. https://doi.org/10.1016/j.apsusc.2017.05.190.",455,TiO,Pt gauze,Ag/AgCl,0.25,150,410,100,1,NaOH,1,13.6,3.05,RHE,0.303,0,0.303,0.095
1583,2043,50,"Subramanian A, Pan Z, Li H, Zhou L, Li W, Qiu Y, et al. Synergistic promotion of photoelectrochemical water splitting efficiency of TiO 2 nanorods using metal-semiconducting nanoparticles. Appl Surf Sci 2017;420:631–7. https://doi.org/10.1016/j.apsusc.2017.05.190.",455,TiO,Pt gauze,Ag/AgCl,0.25,150,410,100,1,NaOH,1,13.6,3.05,RHE,0.499,0,0.499,0.556
1584,2044,50,"Subramanian A, Pan Z, Li H, Zhou L, Li W, Qiu Y, et al. Synergistic promotion of photoelectrochemical water splitting efficiency of TiO 2 nanorods using metal-semiconducting nanoparticles. Appl Surf Sci 2017;420:631–7. https://doi.org/10.1016/j.apsusc.2017.05.190.",455,TiO,Pt gauze,Ag/AgCl,0.25,150,410,100,1,NaOH,1,13.6,3.05,RHE,0.676,0,0.676,0.772
1585,2045,50,"Subramanian A, Pan Z, Li H, Zhou L, Li W, Qiu Y, et al. Synergistic promotion of photoelectrochemical water splitting efficiency of TiO 2 nanorods using metal-semiconducting nanoparticles. Appl Surf Sci 2017;420:631–7. https://doi.org/10.1016/j.apsusc.2017.05.190.",455,TiO,Pt gauze,Ag/AgCl,0.25,150,410,100,1,NaOH,1,13.6,3.05,RHE,0.799,0,0.799,0.844
1586,2046,50,"Subramanian A, Pan Z, Li H, Zhou L, Li W, Qiu Y, et al. Synergistic promotion of photoelectrochemical water splitting efficiency of TiO 2 nanorods using metal-semiconducting nanoparticles. Appl Surf Sci 2017;420:631–7. https://doi.org/10.1016/j.apsusc.2017.05.190.",455,TiO,Pt gauze,Ag/AgCl,0.25,150,410,100,1,NaOH,1,13.6,3.05,RHE,0.923,0,0.923,0.889
1587,2047,50,"Subramanian A, Pan Z, Li H, Zhou L, Li W, Qiu Y, et al. Synergistic promotion of photoelectrochemical water splitting efficiency of TiO 2 nanorods using metal-semiconducting nanoparticles. Appl Surf Sci 2017;420:631–7. https://doi.org/10.1016/j.apsusc.2017.05.190.",455,TiO,Pt gauze,Ag/AgCl,0.25,150,410,100,1,NaOH,1,13.6,3.05,RHE,1.046,0,1.046,0.923
1588,2048,50,"Subramanian A, Pan Z, Li H, Zhou L, Li W, Qiu Y, et al. Synergistic promotion of photoelectrochemical water splitting efficiency of TiO 2 nanorods using metal-semiconducting nanoparticles. Appl Surf Sci 2017;420:631–7. https://doi.org/10.1016/j.apsusc.2017.05.190.",455,TiO,Pt gauze,Ag/AgCl,0.25,150,410,100,1,NaOH,1,13.6,3.05,RHE,1.169,0,1.169,0.953
1589,2049,50,"Subramanian A, Pan Z, Li H, Zhou L, Li W, Qiu Y, et al. Synergistic promotion of photoelectrochemical water splitting efficiency of TiO 2 nanorods using metal-semiconducting nanoparticles. Appl Surf Sci 2017;420:631–7. https://doi.org/10.1016/j.apsusc.2017.05.190.",455,TiO,Pt gauze,Ag/AgCl,0.25,150,410,100,1,NaOH,1,13.6,3.05,RHE,1.293,0,1.293,0.975
1590,2050,50,"Subramanian A, Pan Z, Li H, Zhou L, Li W, Qiu Y, et al. Synergistic promotion of photoelectrochemical water splitting efficiency of TiO 2 nanorods using metal-semiconducting nanoparticles. Appl Surf Sci 2017;420:631–7. https://doi.org/10.1016/j.apsusc.2017.05.190.",455,TiO,Pt gauze,Ag/AgCl,0.25,150,410,100,1,NaOH,1,13.6,3.05,RHE,1.368,0,1.368,2.943
1591,2051,50,"Subramanian A, Pan Z, Li H, Zhou L, Li W, Qiu Y, et al. Synergistic promotion of photoelectrochemical water splitting efficiency of TiO 2 nanorods using metal-semiconducting nanoparticles. Appl Surf Sci 2017;420:631–7. https://doi.org/10.1016/j.apsusc.2017.05.190.",455,TiO,Pt gauze,Ag/AgCl,0.25,150,410,100,1,NaOH,1,13.6,3.05,RHE,1.424,0,1.424,1.009
1592,2052,50,"Subramanian A, Pan Z, Li H, Zhou L, Li W, Qiu Y, et al. Synergistic promotion of photoelectrochemical water splitting efficiency of TiO 2 nanorods using metal-semiconducting nanoparticles. Appl Surf Sci 2017;420:631–7. https://doi.org/10.1016/j.apsusc.2017.05.190.",455,TiO,Pt gauze,Ag/AgCl,0.25,150,410,100,1,NaOH,1,13.6,3.05,RHE,1.534,0,1.534,1.025
1593,2053,50,"Subramanian A, Pan Z, Li H, Zhou L, Li W, Qiu Y, et al. Synergistic promotion of photoelectrochemical water splitting efficiency of TiO 2 nanorods using metal-semiconducting nanoparticles. Appl Surf Sci 2017;420:631–7. https://doi.org/10.1016/j.apsusc.2017.05.190.",455,TiO,Pt gauze,Ag/AgCl,0.25,150,410,100,1,NaOH,1,13.6,3.05,RHE,1.614,0,1.614,3.001
1594,2054,50,"Subramanian A, Pan Z, Li H, Zhou L, Li W, Qiu Y, et al. Synergistic promotion of photoelectrochemical water splitting efficiency of TiO 2 nanorods using metal-semiconducting nanoparticles. Appl Surf Sci 2017;420:631–7. https://doi.org/10.1016/j.apsusc.2017.05.190.",455,TiO,Pt gauze,Ag/AgCl,0.25,150,410,100,1,NaOH,1,13.6,3.05,RHE,0.576,0,0.576,0.684
1595,2055,50,"Subramanian A, Pan Z, Li H, Zhou L, Li W, Qiu Y, et al. Synergistic promotion of photoelectrochemical water splitting efficiency of TiO 2 nanorods using metal-semiconducting nanoparticles. Appl Surf Sci 2017;420:631–7. https://doi.org/10.1016/j.apsusc.2017.05.190.",455,TiO,Pt gauze,Ag/AgCl,0.25,150,410,100,1,NaOH,1,13.6,3.05,RHE,0.431,0,0.431,0.412
1596,2056,50,"Subramanian A, Pan Z, Li H, Zhou L, Li W, Qiu Y, et al. Synergistic promotion of photoelectrochemical water splitting efficiency of TiO 2 nanorods using metal-semiconducting nanoparticles. Appl Surf Sci 2017;420:631–7. https://doi.org/10.1016/j.apsusc.2017.05.190.",455,TiO,Pt gauze,Ag/AgCl,0.25,150,410,100,1,NaOH,1,13.6,3.05,RHE,0.361,0,0.361,0.241
1597,2057,50,"Subramanian A, Pan Z, Li H, Zhou L, Li W, Qiu Y, et al. Synergistic promotion of photoelectrochemical water splitting efficiency of TiO 2 nanorods using metal-semiconducting nanoparticles. Appl Surf Sci 2017;420:631–7. https://doi.org/10.1016/j.apsusc.2017.05.190.",456,TiO,Pt gauze,Ag/AgCl,0.25,150,410,100,1,NaOH,1,13.6,3.05,RHE,0.276,0,0.276,0.087
1598,2058,50,"Subramanian A, Pan Z, Li H, Zhou L, Li W, Qiu Y, et al. Synergistic promotion of photoelectrochemical water splitting efficiency of TiO 2 nanorods using metal-semiconducting nanoparticles. Appl Surf Sci 2017;420:631–7. https://doi.org/10.1016/j.apsusc.2017.05.190.",456,TiO,Pt gauze,Ag/AgCl,0.25,150,410,100,1,NaOH,1,13.6,3.05,RHE,0.383,0,0.383,0.286
1599,2059,50,"Subramanian A, Pan Z, Li H, Zhou L, Li W, Qiu Y, et al. Synergistic promotion of photoelectrochemical water splitting efficiency of TiO 2 nanorods using metal-semiconducting nanoparticles. Appl Surf Sci 2017;420:631–7. https://doi.org/10.1016/j.apsusc.2017.05.190.",456,TiO,Pt gauze,Ag/AgCl,0.25,150,410,100,1,NaOH,1,13.6,3.05,RHE,0.49,0,0.49,0.508
1600,2060,50,"Subramanian A, Pan Z, Li H, Zhou L, Li W, Qiu Y, et al. Synergistic promotion of photoelectrochemical water splitting efficiency of TiO 2 nanorods using metal-semiconducting nanoparticles. Appl Surf Sci 2017;420:631–7. https://doi.org/10.1016/j.apsusc.2017.05.190.",456,TiO,Pt gauze,Ag/AgCl,0.25,150,410,100,1,NaOH,1,13.6,3.05,RHE,0.608,0,0.608,0.731
1601,2061,50,"Subramanian A, Pan Z, Li H, Zhou L, Li W, Qiu Y, et al. Synergistic promotion of photoelectrochemical water splitting efficiency of TiO 2 nanorods using metal-semiconducting nanoparticles. Appl Surf Sci 2017;420:631–7. https://doi.org/10.1016/j.apsusc.2017.05.190.",456,TiO,Pt gauze,Ag/AgCl,0.25,150,410,100,1,NaOH,1,13.6,3.05,RHE,0.732,0,0.732,0.897
1602,2062,50,"Subramanian A, Pan Z, Li H, Zhou L, Li W, Qiu Y, et al. Synergistic promotion of photoelectrochemical water splitting efficiency of TiO 2 nanorods using metal-semiconducting nanoparticles. Appl Surf Sci 2017;420:631–7. https://doi.org/10.1016/j.apsusc.2017.05.190.",456,TiO,Pt gauze,Ag/AgCl,0.25,150,410,100,1,NaOH,1,13.6,3.05,RHE,0.856,0,0.856,1.019
1603,2063,50,"Subramanian A, Pan Z, Li H, Zhou L, Li W, Qiu Y, et al. Synergistic promotion of photoelectrochemical water splitting efficiency of TiO 2 nanorods using metal-semiconducting nanoparticles. Appl Surf Sci 2017;420:631–7. https://doi.org/10.1016/j.apsusc.2017.05.190.",456,TiO,Pt gauze,Ag/AgCl,0.25,150,410,100,1,NaOH,1,13.6,3.05,RHE,0.979,0,0.979,1.102
1604,2064,50,"Subramanian A, Pan Z, Li H, Zhou L, Li W, Qiu Y, et al. Synergistic promotion of photoelectrochemical water splitting efficiency of TiO 2 nanorods using metal-semiconducting nanoparticles. Appl Surf Sci 2017;420:631–7. https://doi.org/10.1016/j.apsusc.2017.05.190.",456,TiO,Pt gauze,Ag/AgCl,0.25,150,410,100,1,NaOH,1,13.6,3.05,RHE,1.103,0,1.103,1.154
1605,2065,50,"Subramanian A, Pan Z, Li H, Zhou L, Li W, Qiu Y, et al. Synergistic promotion of photoelectrochemical water splitting efficiency of TiO 2 nanorods using metal-semiconducting nanoparticles. Appl Surf Sci 2017;420:631–7. https://doi.org/10.1016/j.apsusc.2017.05.190.",456,TiO,Pt gauze,Ag/AgCl,0.25,150,410,100,1,NaOH,1,13.6,3.05,RHE,1.226,0,1.226,1.205
1606,2066,50,"Subramanian A, Pan Z, Li H, Zhou L, Li W, Qiu Y, et al. Synergistic promotion of photoelectrochemical water splitting efficiency of TiO 2 nanorods using metal-semiconducting nanoparticles. Appl Surf Sci 2017;420:631–7. https://doi.org/10.1016/j.apsusc.2017.05.190.",456,TiO,Pt gauze,Ag/AgCl,0.25,150,410,100,1,NaOH,1,13.6,3.05,RHE,1.35,0,1.35,1.236
1607,2067,50,"Subramanian A, Pan Z, Li H, Zhou L, Li W, Qiu Y, et al. Synergistic promotion of photoelectrochemical water splitting efficiency of TiO 2 nanorods using metal-semiconducting nanoparticles. Appl Surf Sci 2017;420:631–7. https://doi.org/10.1016/j.apsusc.2017.05.190.",456,TiO,Pt gauze,Ag/AgCl,0.25,150,410,100,1,NaOH,1,13.6,3.05,RHE,1.473,0,1.473,1.273
1608,2068,50,"Subramanian A, Pan Z, Li H, Zhou L, Li W, Qiu Y, et al. Synergistic promotion of photoelectrochemical water splitting efficiency of TiO 2 nanorods using metal-semiconducting nanoparticles. Appl Surf Sci 2017;420:631–7. https://doi.org/10.1016/j.apsusc.2017.05.190.",456,TiO,Pt gauze,Ag/AgCl,0.25,150,410,100,1,NaOH,1,13.6,3.05,RHE,1.563,0,1.563,1.289
1609,2069,51,"Wang F, Zheng Z, Jia F. Enhanced photoelectrochemical water splitting on Pt-loaded TiO 2 nanorods array thin film. Mater Lett 2012;71:141–4. https://doi.org/10.1016/j.matlet.2011.12.063.",167,TiO,Pt plate,Ag/AgCl,0.5,500,410,200,1,KOH,0.05,13,3.2,Ag/AgCl,0.996,0.197,1.96,0.183
1610,2070,51,"Wang F, Zheng Z, Jia F. Enhanced photoelectrochemical water splitting on Pt-loaded TiO 2 nanorods array thin film. Mater Lett 2012;71:141–4. https://doi.org/10.1016/j.matlet.2011.12.063.",167,TiO,Pt plate,Ag/AgCl,0.5,500,410,200,1,KOH,0.05,13,3.2,Ag/AgCl,0.899,0.197,1.863,0.183
1611,2071,51,"Wang F, Zheng Z, Jia F. Enhanced photoelectrochemical water splitting on Pt-loaded TiO 2 nanorods array thin film. Mater Lett 2012;71:141–4. https://doi.org/10.1016/j.matlet.2011.12.063.",167,TiO,Pt plate,Ag/AgCl,0.5,500,410,200,1,KOH,0.05,13,3.2,Ag/AgCl,0.804,0.197,1.768,0.168
1612,2072,51,"Wang F, Zheng Z, Jia F. Enhanced photoelectrochemical water splitting on Pt-loaded TiO 2 nanorods array thin film. Mater Lett 2012;71:141–4. https://doi.org/10.1016/j.matlet.2011.12.063.",167,TiO,Pt plate,Ag/AgCl,0.5,500,410,200,1,KOH,0.05,13,3.2,Ag/AgCl,0.695,0.197,1.659,0.146
1613,2073,51,"Wang F, Zheng Z, Jia F. Enhanced photoelectrochemical water splitting on Pt-loaded TiO 2 nanorods array thin film. Mater Lett 2012;71:141–4. https://doi.org/10.1016/j.matlet.2011.12.063.",167,TiO,Pt plate,Ag/AgCl,0.5,500,410,200,1,KOH,0.05,13,3.2,Ag/AgCl,0.603,0.197,1.567,0.146
1614,2074,51,"Wang F, Zheng Z, Jia F. Enhanced photoelectrochemical water splitting on Pt-loaded TiO 2 nanorods array thin film. Mater Lett 2012;71:141–4. https://doi.org/10.1016/j.matlet.2011.12.063.",167,TiO,Pt plate,Ag/AgCl,0.5,500,410,200,1,KOH,0.05,13,3.2,Ag/AgCl,0.502,0.197,1.466,0.124
1615,2075,51,"Wang F, Zheng Z, Jia F. Enhanced photoelectrochemical water splitting on Pt-loaded TiO 2 nanorods array thin film. Mater Lett 2012;71:141–4. https://doi.org/10.1016/j.matlet.2011.12.063.",167,TiO,Pt plate,Ag/AgCl,0.5,500,410,200,1,KOH,0.05,13,3.2,Ag/AgCl,0.405,0.197,1.369,0.117
1616,2076,51,"Wang F, Zheng Z, Jia F. Enhanced photoelectrochemical water splitting on Pt-loaded TiO 2 nanorods array thin film. Mater Lett 2012;71:141–4. https://doi.org/10.1016/j.matlet.2011.12.063.",167,TiO,Pt plate,Ag/AgCl,0.5,500,410,200,1,KOH,0.05,13,3.2,Ag/AgCl,0.304,0.197,1.268,0.117
1617,2077,51,"Wang F, Zheng Z, Jia F. Enhanced photoelectrochemical water splitting on Pt-loaded TiO 2 nanorods array thin film. Mater Lett 2012;71:141–4. https://doi.org/10.1016/j.matlet.2011.12.063.",167,TiO,Pt plate,Ag/AgCl,0.5,500,410,200,1,KOH,0.05,13,3.2,Ag/AgCl,0.205,0.197,1.169,0.0951
1618,2078,51,"Wang F, Zheng Z, Jia F. Enhanced photoelectrochemical water splitting on Pt-loaded TiO 2 nanorods array thin film. Mater Lett 2012;71:141–4. https://doi.org/10.1016/j.matlet.2011.12.063.",167,TiO,Pt plate,Ag/AgCl,0.5,500,410,200,1,KOH,0.05,13,3.2,Ag/AgCl,0.104,0.197,1.068,0.0951
1619,2079,51,"Wang F, Zheng Z, Jia F. Enhanced photoelectrochemical water splitting on Pt-loaded TiO 2 nanorods array thin film. Mater Lett 2012;71:141–4. https://doi.org/10.1016/j.matlet.2011.12.063.",167,TiO,Pt plate,Ag/AgCl,0.5,500,410,200,1,KOH,0.05,13,3.2,Ag/AgCl,0.00553,0.197,0.96953,0.0951
1620,2080,51,"Wang F, Zheng Z, Jia F. Enhanced photoelectrochemical water splitting on Pt-loaded TiO 2 nanorods array thin film. Mater Lett 2012;71:141–4. https://doi.org/10.1016/j.matlet.2011.12.063.",167,TiO,Pt plate,Ag/AgCl,0.5,500,410,200,1,KOH,0.05,13,3.2,Ag/AgCl,-0.0953,0.197,0.8687,0.0951
1621,2081,51,"Wang F, Zheng Z, Jia F. Enhanced photoelectrochemical water splitting on Pt-loaded TiO 2 nanorods array thin film. Mater Lett 2012;71:141–4. https://doi.org/10.1016/j.matlet.2011.12.063.",167,TiO,Pt plate,Ag/AgCl,0.5,500,410,200,1,KOH,0.05,13,3.2,Ag/AgCl,-0.202,0.197,0.762,0.0878
1622,2082,51,"Wang F, Zheng Z, Jia F. Enhanced photoelectrochemical water splitting on Pt-loaded TiO 2 nanorods array thin film. Mater Lett 2012;71:141–4. https://doi.org/10.1016/j.matlet.2011.12.063.",167,TiO,Pt plate,Ag/AgCl,0.5,500,410,200,1,KOH,0.05,13,3.2,Ag/AgCl,-0.301,0.197,0.663,0.0658
1623,2083,51,"Wang F, Zheng Z, Jia F. Enhanced photoelectrochemical water splitting on Pt-loaded TiO 2 nanorods array thin film. Mater Lett 2012;71:141–4. https://doi.org/10.1016/j.matlet.2011.12.063.",167,TiO,Pt plate,Ag/AgCl,0.5,500,410,200,1,KOH,0.05,13,3.2,Ag/AgCl,-0.39,0.197,0.574,0.0585
1624,2084,51,"Wang F, Zheng Z, Jia F. Enhanced photoelectrochemical water splitting on Pt-loaded TiO 2 nanorods array thin film. Mater Lett 2012;71:141–4. https://doi.org/10.1016/j.matlet.2011.12.063.",168,TiO,Pt plate,Ag/AgCl,0.5,500,410,200,1,KOH,0.05,13,3.2,Ag/AgCl,1,0.197,1.964,0.965
1625,2085,51,"Wang F, Zheng Z, Jia F. Enhanced photoelectrochemical water splitting on Pt-loaded TiO 2 nanorods array thin film. Mater Lett 2012;71:141–4. https://doi.org/10.1016/j.matlet.2011.12.063.",168,TiO,Pt plate,Ag/AgCl,0.5,500,410,200,1,KOH,0.05,13,3.2,Ag/AgCl,0.902,0.197,1.866,0.921
1626,2086,51,"Wang F, Zheng Z, Jia F. Enhanced photoelectrochemical water splitting on Pt-loaded TiO 2 nanorods array thin film. Mater Lett 2012;71:141–4. https://doi.org/10.1016/j.matlet.2011.12.063.",168,TiO,Pt plate,Ag/AgCl,0.5,500,410,200,1,KOH,0.05,13,3.2,Ag/AgCl,0.807,0.197,1.771,0.87
1627,2087,51,"Wang F, Zheng Z, Jia F. Enhanced photoelectrochemical water splitting on Pt-loaded TiO 2 nanorods array thin film. Mater Lett 2012;71:141–4. https://doi.org/10.1016/j.matlet.2011.12.063.",168,TiO,Pt plate,Ag/AgCl,0.5,500,410,200,1,KOH,0.05,13,3.2,Ag/AgCl,0.702,0.197,1.666,0.856
1628,2088,51,"Wang F, Zheng Z, Jia F. Enhanced photoelectrochemical water splitting on Pt-loaded TiO 2 nanorods array thin film. Mater Lett 2012;71:141–4. https://doi.org/10.1016/j.matlet.2011.12.063.",168,TiO,Pt plate,Ag/AgCl,0.5,500,410,200,1,KOH,0.05,13,3.2,Ag/AgCl,0.597,0.197,1.561,0.863
1629,2089,51,"Wang F, Zheng Z, Jia F. Enhanced photoelectrochemical water splitting on Pt-loaded TiO 2 nanorods array thin film. Mater Lett 2012;71:141–4. https://doi.org/10.1016/j.matlet.2011.12.063.",168,TiO,Pt plate,Ag/AgCl,0.5,500,410,200,1,KOH,0.05,13,3.2,Ag/AgCl,0.502,0.197,1.466,0.812
1630,2090,51,"Wang F, Zheng Z, Jia F. Enhanced photoelectrochemical water splitting on Pt-loaded TiO 2 nanorods array thin film. Mater Lett 2012;71:141–4. https://doi.org/10.1016/j.matlet.2011.12.063.",168,TiO,Pt plate,Ag/AgCl,0.5,500,410,200,1,KOH,0.05,13,3.2,Ag/AgCl,0.399,0.197,1.363,0.768
1631,2091,51,"Wang F, Zheng Z, Jia F. Enhanced photoelectrochemical water splitting on Pt-loaded TiO 2 nanorods array thin film. Mater Lett 2012;71:141–4. https://doi.org/10.1016/j.matlet.2011.12.063.",168,TiO,Pt plate,Ag/AgCl,0.5,500,410,200,1,KOH,0.05,13,3.2,Ag/AgCl,0.308,0.197,1.272,0.724
1632,2092,51,"Wang F, Zheng Z, Jia F. Enhanced photoelectrochemical water splitting on Pt-loaded TiO 2 nanorods array thin film. Mater Lett 2012;71:141–4. https://doi.org/10.1016/j.matlet.2011.12.063.",168,TiO,Pt plate,Ag/AgCl,0.5,500,410,200,1,KOH,0.05,13,3.2,Ag/AgCl,0.206,0.197,1.17,0.665
1633,2093,51,"Wang F, Zheng Z, Jia F. Enhanced photoelectrochemical water splitting on Pt-loaded TiO 2 nanorods array thin film. Mater Lett 2012;71:141–4. https://doi.org/10.1016/j.matlet.2011.12.063.",168,TiO,Pt plate,Ag/AgCl,0.5,500,410,200,1,KOH,0.05,13,3.2,Ag/AgCl,0.105,0.197,1.069,0.607
1634,2094,51,"Wang F, Zheng Z, Jia F. Enhanced photoelectrochemical water splitting on Pt-loaded TiO 2 nanorods array thin film. Mater Lett 2012;71:141–4. https://doi.org/10.1016/j.matlet.2011.12.063.",168,TiO,Pt plate,Ag/AgCl,0.5,500,410,200,1,KOH,0.05,13,3.2,Ag/AgCl,0.00172,0.197,0.96572,0.534
1635,2095,51,"Wang F, Zheng Z, Jia F. Enhanced photoelectrochemical water splitting on Pt-loaded TiO 2 nanorods array thin film. Mater Lett 2012;71:141–4. https://doi.org/10.1016/j.matlet.2011.12.063.",168,TiO,Pt plate,Ag/AgCl,0.5,500,410,200,1,KOH,0.05,13,3.2,Ag/AgCl,-0.0952,0.197,0.8688,0.439
1636,2096,51,"Wang F, Zheng Z, Jia F. Enhanced photoelectrochemical water splitting on Pt-loaded TiO 2 nanorods array thin film. Mater Lett 2012;71:141–4. https://doi.org/10.1016/j.matlet.2011.12.063.",168,TiO,Pt plate,Ag/AgCl,0.5,500,410,200,1,KOH,0.05,13,3.2,Ag/AgCl,-0.208,0.197,0.756,0.329
1637,2097,51,"Wang F, Zheng Z, Jia F. Enhanced photoelectrochemical water splitting on Pt-loaded TiO 2 nanorods array thin film. Mater Lett 2012;71:141–4. https://doi.org/10.1016/j.matlet.2011.12.063.",168,TiO,Pt plate,Ag/AgCl,0.5,500,410,200,1,KOH,0.05,13,3.2,Ag/AgCl,-0.299,0.197,0.665,0.176
1638,2098,51,"Wang F, Zheng Z, Jia F. Enhanced photoelectrochemical water splitting on Pt-loaded TiO 2 nanorods array thin film. Mater Lett 2012;71:141–4. https://doi.org/10.1016/j.matlet.2011.12.063.",168,TiO,Pt plate,Ag/AgCl,0.5,500,410,200,1,KOH,0.05,13,3.2,Ag/AgCl,-0.39,0.197,0.574,0.0731
1639,2099,51,"Wang F, Zheng Z, Jia F. Enhanced photoelectrochemical water splitting on Pt-loaded TiO 2 nanorods array thin film. Mater Lett 2012;71:141–4. https://doi.org/10.1016/j.matlet.2011.12.063.",169,TiO,Pt plate,Ag/AgCl,0.5,500,410,200,1,KOH,0.05,13,3.2,Ag/AgCl,1,0.197,1.964,3.85
1640,2100,51,"Wang F, Zheng Z, Jia F. Enhanced photoelectrochemical water splitting on Pt-loaded TiO 2 nanorods array thin film. Mater Lett 2012;71:141–4. https://doi.org/10.1016/j.matlet.2011.12.063.",169,TiO,Pt plate,Ag/AgCl,0.5,500,410,200,1,KOH,0.05,13,3.2,Ag/AgCl,0.905,0.197,1.869,3.79
1641,2101,51,"Wang F, Zheng Z, Jia F. Enhanced photoelectrochemical water splitting on Pt-loaded TiO 2 nanorods array thin film. Mater Lett 2012;71:141–4. https://doi.org/10.1016/j.matlet.2011.12.063.",169,TiO,Pt plate,Ag/AgCl,0.5,500,410,200,1,KOH,0.05,13,3.2,Ag/AgCl,0.81,0.197,1.774,3.69
1642,2102,51,"Wang F, Zheng Z, Jia F. Enhanced photoelectrochemical water splitting on Pt-loaded TiO 2 nanorods array thin film. Mater Lett 2012;71:141–4. https://doi.org/10.1016/j.matlet.2011.12.063.",169,TiO,Pt plate,Ag/AgCl,0.5,500,410,200,1,KOH,0.05,13,3.2,Ag/AgCl,0.713,0.197,1.677,3.6
1643,2103,51,"Wang F, Zheng Z, Jia F. Enhanced photoelectrochemical water splitting on Pt-loaded TiO 2 nanorods array thin film. Mater Lett 2012;71:141–4. https://doi.org/10.1016/j.matlet.2011.12.063.",169,TiO,Pt plate,Ag/AgCl,0.5,500,410,200,1,KOH,0.05,13,3.2,Ag/AgCl,0.598,0.197,1.562,3.46
1644,2104,51,"Wang F, Zheng Z, Jia F. Enhanced photoelectrochemical water splitting on Pt-loaded TiO 2 nanorods array thin film. Mater Lett 2012;71:141–4. https://doi.org/10.1016/j.matlet.2011.12.063.",169,TiO,Pt plate,Ag/AgCl,0.5,500,410,200,1,KOH,0.05,13,3.2,Ag/AgCl,0.497,0.197,1.461,3.32
1645,2105,51,"Wang F, Zheng Z, Jia F. Enhanced photoelectrochemical water splitting on Pt-loaded TiO 2 nanorods array thin film. Mater Lett 2012;71:141–4. https://doi.org/10.1016/j.matlet.2011.12.063.",169,TiO,Pt plate,Ag/AgCl,0.5,500,410,200,1,KOH,0.05,13,3.2,Ag/AgCl,0.388,0.197,1.352,3.15
1646,2106,51,"Wang F, Zheng Z, Jia F. Enhanced photoelectrochemical water splitting on Pt-loaded TiO 2 nanorods array thin film. Mater Lett 2012;71:141–4. https://doi.org/10.1016/j.matlet.2011.12.063.",169,TiO,Pt plate,Ag/AgCl,0.5,500,410,200,1,KOH,0.05,13,3.2,Ag/AgCl,0.275,0.197,1.239,2.89
1647,2107,51,"Wang F, Zheng Z, Jia F. Enhanced photoelectrochemical water splitting on Pt-loaded TiO 2 nanorods array thin film. Mater Lett 2012;71:141–4. https://doi.org/10.1016/j.matlet.2011.12.063.",169,TiO,Pt plate,Ag/AgCl,0.5,500,410,200,1,KOH,0.05,13,3.2,Ag/AgCl,0.174,0.197,1.138,2.64
1648,2108,51,"Wang F, Zheng Z, Jia F. Enhanced photoelectrochemical water splitting on Pt-loaded TiO 2 nanorods array thin film. Mater Lett 2012;71:141–4. https://doi.org/10.1016/j.matlet.2011.12.063.",169,TiO,Pt plate,Ag/AgCl,0.5,500,410,200,1,KOH,0.05,13,3.2,Ag/AgCl,0.0591,0.197,1.0231,2.29
1649,2109,51,"Wang F, Zheng Z, Jia F. Enhanced photoelectrochemical water splitting on Pt-loaded TiO 2 nanorods array thin film. Mater Lett 2012;71:141–4. https://doi.org/10.1016/j.matlet.2011.12.063.",169,TiO,Pt plate,Ag/AgCl,0.5,500,410,200,1,KOH,0.05,13,3.2,Ag/AgCl,-0.0339,0.197,0.9301,1.91
1650,2110,51,"Wang F, Zheng Z, Jia F. Enhanced photoelectrochemical water splitting on Pt-loaded TiO 2 nanorods array thin film. Mater Lett 2012;71:141–4. https://doi.org/10.1016/j.matlet.2011.12.063.",169,TiO,Pt plate,Ag/AgCl,0.5,500,410,200,1,KOH,0.05,13,3.2,Ag/AgCl,-0.119,0.197,0.845,1.51
1651,2111,51,"Wang F, Zheng Z, Jia F. Enhanced photoelectrochemical water splitting on Pt-loaded TiO 2 nanorods array thin film. Mater Lett 2012;71:141–4. https://doi.org/10.1016/j.matlet.2011.12.063.",169,TiO,Pt plate,Ag/AgCl,0.5,500,410,200,1,KOH,0.05,13,3.2,Ag/AgCl,-0.208,0.197,0.756,1.05
1652,2112,51,"Wang F, Zheng Z, Jia F. Enhanced photoelectrochemical water splitting on Pt-loaded TiO 2 nanorods array thin film. Mater Lett 2012;71:141–4. https://doi.org/10.1016/j.matlet.2011.12.063.",169,TiO,Pt plate,Ag/AgCl,0.5,500,410,200,1,KOH,0.05,13,3.2,Ag/AgCl,-0.309,0.197,0.655,0.519
1653,2113,51,"Wang F, Zheng Z, Jia F. Enhanced photoelectrochemical water splitting on Pt-loaded TiO 2 nanorods array thin film. Mater Lett 2012;71:141–4. https://doi.org/10.1016/j.matlet.2011.12.063.",169,TiO,Pt plate,Ag/AgCl,0.5,500,410,200,1,KOH,0.05,13,3.2,Ag/AgCl,-0.396,0.197,0.568,0.0585
1654,2275,55,"Su F, Lu J, Tian Y, Ma X, Gong J. Branched TiO2 nanoarrays sensitized with CdS quantum dots for highly efficient photoelectrochemical water splitting. Phys Chem Chem Phys 2013;15:12026–32. https://doi.org/10.1039/c3cp51291f.",109,TiO,Pt plate,Ag/AgCl,1,300,410,100,1,KOH,1,14,3.01,Ag/AgCl,0,0.197,1.023,0.147
1655,2276,55,"Su F, Lu J, Tian Y, Ma X, Gong J. Branched TiO2 nanoarrays sensitized with CdS quantum dots for highly efficient photoelectrochemical water splitting. Phys Chem Chem Phys 2013;15:12026–32. https://doi.org/10.1039/c3cp51291f.",109,TiO,Pt plate,Ag/AgCl,1,300,410,100,1,KOH,1,14,3.01,Ag/AgCl,-0.101,0.197,0.922,0.138
1656,2277,55,"Su F, Lu J, Tian Y, Ma X, Gong J. Branched TiO2 nanoarrays sensitized with CdS quantum dots for highly efficient photoelectrochemical water splitting. Phys Chem Chem Phys 2013;15:12026–32. https://doi.org/10.1039/c3cp51291f.",109,TiO,Pt plate,Ag/AgCl,1,300,410,100,1,KOH,1,14,3.01,Ag/AgCl,-0.199,0.197,0.824,0.137
1657,2278,55,"Su F, Lu J, Tian Y, Ma X, Gong J. Branched TiO2 nanoarrays sensitized with CdS quantum dots for highly efficient photoelectrochemical water splitting. Phys Chem Chem Phys 2013;15:12026–32. https://doi.org/10.1039/c3cp51291f.",109,TiO,Pt plate,Ag/AgCl,1,300,410,100,1,KOH,1,14,3.01,Ag/AgCl,-0.3,0.197,0.723,0.136
1658,2279,55,"Su F, Lu J, Tian Y, Ma X, Gong J. Branched TiO2 nanoarrays sensitized with CdS quantum dots for highly efficient photoelectrochemical water splitting. Phys Chem Chem Phys 2013;15:12026–32. https://doi.org/10.1039/c3cp51291f.",109,TiO,Pt plate,Ag/AgCl,1,300,410,100,1,KOH,1,14,3.01,Ag/AgCl,-0.399,0.197,0.624,0.105
1659,2280,55,"Su F, Lu J, Tian Y, Ma X, Gong J. Branched TiO2 nanoarrays sensitized with CdS quantum dots for highly efficient photoelectrochemical water splitting. Phys Chem Chem Phys 2013;15:12026–32. https://doi.org/10.1039/c3cp51291f.",109,TiO,Pt plate,Ag/AgCl,1,300,410,100,1,KOH,1,14,3.01,Ag/AgCl,-0.496,0.197,0.527,0.0893
1660,2281,55,"Su F, Lu J, Tian Y, Ma X, Gong J. Branched TiO2 nanoarrays sensitized with CdS quantum dots for highly efficient photoelectrochemical water splitting. Phys Chem Chem Phys 2013;15:12026–32. https://doi.org/10.1039/c3cp51291f.",109,TiO,Pt plate,Ag/AgCl,1,300,410,100,1,KOH,1,14,3.01,Ag/AgCl,-0.597,0.197,0.426,0.0807
1661,2282,55,"Su F, Lu J, Tian Y, Ma X, Gong J. Branched TiO2 nanoarrays sensitized with CdS quantum dots for highly efficient photoelectrochemical water splitting. Phys Chem Chem Phys 2013;15:12026–32. https://doi.org/10.1039/c3cp51291f.",109,TiO,Pt plate,Ag/AgCl,1,300,410,100,1,KOH,1,14,3.01,Ag/AgCl,-0.702,0.197,0.321,0.0501
1662,2283,55,"Su F, Lu J, Tian Y, Ma X, Gong J. Branched TiO2 nanoarrays sensitized with CdS quantum dots for highly efficient photoelectrochemical water splitting. Phys Chem Chem Phys 2013;15:12026–32. https://doi.org/10.1039/c3cp51291f.",109,TiO,Pt plate,Ag/AgCl,1,300,410,100,1,KOH,1,14,3.01,Ag/AgCl,-0.799,0.197,0.224,-0.0171
1663,2284,55,"Su F, Lu J, Tian Y, Ma X, Gong J. Branched TiO2 nanoarrays sensitized with CdS quantum dots for highly efficient photoelectrochemical water splitting. Phys Chem Chem Phys 2013;15:12026–32. https://doi.org/10.1039/c3cp51291f.",110,TiO,Pt plate,Ag/AgCl,1,300,410,100,1,KOH,1,14,3.01,Ag/AgCl,0.00342,0.197,1.02642,1.16
1664,2285,55,"Su F, Lu J, Tian Y, Ma X, Gong J. Branched TiO2 nanoarrays sensitized with CdS quantum dots for highly efficient photoelectrochemical water splitting. Phys Chem Chem Phys 2013;15:12026–32. https://doi.org/10.1039/c3cp51291f.",110,TiO,Pt plate,Ag/AgCl,1,300,410,100,1,KOH,1,14,3.01,Ag/AgCl,-0.0942,0.197,0.9288,1.11
1665,2286,55,"Su F, Lu J, Tian Y, Ma X, Gong J. Branched TiO2 nanoarrays sensitized with CdS quantum dots for highly efficient photoelectrochemical water splitting. Phys Chem Chem Phys 2013;15:12026–32. https://doi.org/10.1039/c3cp51291f.",110,TiO,Pt plate,Ag/AgCl,1,300,410,100,1,KOH,1,14,3.01,Ag/AgCl,-0.204,0.197,0.819,0.996
1666,2287,55,"Su F, Lu J, Tian Y, Ma X, Gong J. Branched TiO2 nanoarrays sensitized with CdS quantum dots for highly efficient photoelectrochemical water splitting. Phys Chem Chem Phys 2013;15:12026–32. https://doi.org/10.1039/c3cp51291f.",110,TiO,Pt plate,Ag/AgCl,1,300,410,100,1,KOH,1,14,3.01,Ag/AgCl,-0.305,0.197,0.718,0.928
1667,2288,55,"Su F, Lu J, Tian Y, Ma X, Gong J. Branched TiO2 nanoarrays sensitized with CdS quantum dots for highly efficient photoelectrochemical water splitting. Phys Chem Chem Phys 2013;15:12026–32. https://doi.org/10.1039/c3cp51291f.",110,TiO,Pt plate,Ag/AgCl,1,300,410,100,1,KOH,1,14,3.01,Ag/AgCl,-0.406,0.197,0.617,0.766
1668,2289,55,"Su F, Lu J, Tian Y, Ma X, Gong J. Branched TiO2 nanoarrays sensitized with CdS quantum dots for highly efficient photoelectrochemical water splitting. Phys Chem Chem Phys 2013;15:12026–32. https://doi.org/10.1039/c3cp51291f.",110,TiO,Pt plate,Ag/AgCl,1,300,410,100,1,KOH,1,14,3.01,Ag/AgCl,-0.496,0.197,0.527,0.625
1669,2290,55,"Su F, Lu J, Tian Y, Ma X, Gong J. Branched TiO2 nanoarrays sensitized with CdS quantum dots for highly efficient photoelectrochemical water splitting. Phys Chem Chem Phys 2013;15:12026–32. https://doi.org/10.1039/c3cp51291f.",110,TiO,Pt plate,Ag/AgCl,1,300,410,100,1,KOH,1,14,3.01,Ag/AgCl,-0.604,0.197,0.419,0.418
1670,2291,55,"Su F, Lu J, Tian Y, Ma X, Gong J. Branched TiO2 nanoarrays sensitized with CdS quantum dots for highly efficient photoelectrochemical water splitting. Phys Chem Chem Phys 2013;15:12026–32. https://doi.org/10.1039/c3cp51291f.",110,TiO,Pt plate,Ag/AgCl,1,300,410,100,1,KOH,1,14,3.01,Ag/AgCl,-0.702,0.197,0.321,0.212
1671,2292,55,"Su F, Lu J, Tian Y, Ma X, Gong J. Branched TiO2 nanoarrays sensitized with CdS quantum dots for highly efficient photoelectrochemical water splitting. Phys Chem Chem Phys 2013;15:12026–32. https://doi.org/10.1039/c3cp51291f.",110,TiO,Pt plate,Ag/AgCl,1,300,410,100,1,KOH,1,14,3.01,Ag/AgCl,-0.801,0.197,0.222,0.00486
1672,2293,55,"Su F, Lu J, Tian Y, Ma X, Gong J. Branched TiO2 nanoarrays sensitized with CdS quantum dots for highly efficient photoelectrochemical water splitting. Phys Chem Chem Phys 2013;15:12026–32. https://doi.org/10.1039/c3cp51291f.",111,TiO,Pt plate,Ag/AgCl,1,300,410,100,1,KOH,1,14,2.91,Ag/AgCl,0.00342,0.197,1.02642,1.69
1673,2294,55,"Su F, Lu J, Tian Y, Ma X, Gong J. Branched TiO2 nanoarrays sensitized with CdS quantum dots for highly efficient photoelectrochemical water splitting. Phys Chem Chem Phys 2013;15:12026–32. https://doi.org/10.1039/c3cp51291f.",111,TiO,Pt plate,Ag/AgCl,1,300,410,100,1,KOH,1,14,2.91,Ag/AgCl,-0.0993,0.197,0.9237,1.58
1674,2295,55,"Su F, Lu J, Tian Y, Ma X, Gong J. Branched TiO2 nanoarrays sensitized with CdS quantum dots for highly efficient photoelectrochemical water splitting. Phys Chem Chem Phys 2013;15:12026–32. https://doi.org/10.1039/c3cp51291f.",111,TiO,Pt plate,Ag/AgCl,1,300,410,100,1,KOH,1,14,2.91,Ag/AgCl,-0.204,0.197,0.819,1.48
1675,2296,55,"Su F, Lu J, Tian Y, Ma X, Gong J. Branched TiO2 nanoarrays sensitized with CdS quantum dots for highly efficient photoelectrochemical water splitting. Phys Chem Chem Phys 2013;15:12026–32. https://doi.org/10.1039/c3cp51291f.",111,TiO,Pt plate,Ag/AgCl,1,300,410,100,1,KOH,1,14,2.91,Ag/AgCl,-0.306,0.197,0.717,1.32
1676,2297,55,"Su F, Lu J, Tian Y, Ma X, Gong J. Branched TiO2 nanoarrays sensitized with CdS quantum dots for highly efficient photoelectrochemical water splitting. Phys Chem Chem Phys 2013;15:12026–32. https://doi.org/10.1039/c3cp51291f.",111,TiO,Pt plate,Ag/AgCl,1,300,410,100,1,KOH,1,14,2.91,Ag/AgCl,-0.407,0.197,0.616,1.18
1677,2298,55,"Su F, Lu J, Tian Y, Ma X, Gong J. Branched TiO2 nanoarrays sensitized with CdS quantum dots for highly efficient photoelectrochemical water splitting. Phys Chem Chem Phys 2013;15:12026–32. https://doi.org/10.1039/c3cp51291f.",111,TiO,Pt plate,Ag/AgCl,1,300,410,100,1,KOH,1,14,2.91,Ag/AgCl,-0.498,0.197,0.525,1.04
1678,2299,55,"Su F, Lu J, Tian Y, Ma X, Gong J. Branched TiO2 nanoarrays sensitized with CdS quantum dots for highly efficient photoelectrochemical water splitting. Phys Chem Chem Phys 2013;15:12026–32. https://doi.org/10.1039/c3cp51291f.",111,TiO,Pt plate,Ag/AgCl,1,300,410,100,1,KOH,1,14,2.91,Ag/AgCl,-0.599,0.197,0.424,0.829
1679,2300,55,"Su F, Lu J, Tian Y, Ma X, Gong J. Branched TiO2 nanoarrays sensitized with CdS quantum dots for highly efficient photoelectrochemical water splitting. Phys Chem Chem Phys 2013;15:12026–32. https://doi.org/10.1039/c3cp51291f.",111,TiO,Pt plate,Ag/AgCl,1,300,410,100,1,KOH,1,14,2.91,Ag/AgCl,-0.705,0.197,0.318,0.645
1680,2301,55,"Su F, Lu J, Tian Y, Ma X, Gong J. Branched TiO2 nanoarrays sensitized with CdS quantum dots for highly efficient photoelectrochemical water splitting. Phys Chem Chem Phys 2013;15:12026–32. https://doi.org/10.1039/c3cp51291f.",111,TiO,Pt plate,Ag/AgCl,1,300,410,100,1,KOH,1,14,2.91,Ag/AgCl,-0.801,0.197,0.222,0.438
1822,2443,59,"Lee JG, Kim DY, Park JJ, Cha YH, Yoon JY, Jeon HS, et al. Graphene-titania hybrid photoanodes by supersonic kinetic spraying for solar water splitting. J Am Ceram Soc 2014;97:3660–8. https://doi.org/10.1111/jace.13174.",429,G-TiO,Pt wire,Ag/AgCl,0.35,400,350,1,0,NaOH,1,13.6,0,Ag/AgCl,-0.97,0.197,0.0294,0.045
1823,2444,59,"Lee JG, Kim DY, Park JJ, Cha YH, Yoon JY, Jeon HS, et al. Graphene-titania hybrid photoanodes by supersonic kinetic spraying for solar water splitting. J Am Ceram Soc 2014;97:3660–8. https://doi.org/10.1111/jace.13174.",429,G-TiO,Pt wire,Ag/AgCl,0.35,400,350,1,0,NaOH,1,13.6,0,Ag/AgCl,-0.965,0.197,0.0344,0.085
1824,2445,59,"Lee JG, Kim DY, Park JJ, Cha YH, Yoon JY, Jeon HS, et al. Graphene-titania hybrid photoanodes by supersonic kinetic spraying for solar water splitting. J Am Ceram Soc 2014;97:3660–8. https://doi.org/10.1111/jace.13174.",429,G-TiO,Pt wire,Ag/AgCl,0.35,400,350,1,0,NaOH,1,13.6,0,Ag/AgCl,-0.956,0.197,0.0434,0.115
1825,2446,59,"Lee JG, Kim DY, Park JJ, Cha YH, Yoon JY, Jeon HS, et al. Graphene-titania hybrid photoanodes by supersonic kinetic spraying for solar water splitting. J Am Ceram Soc 2014;97:3660–8. https://doi.org/10.1111/jace.13174.",429,G-TiO,Pt wire,Ag/AgCl,0.35,400,350,1,0,NaOH,1,13.6,0,Ag/AgCl,-0.946,0.197,0.0534,0.147
1826,2447,59,"Lee JG, Kim DY, Park JJ, Cha YH, Yoon JY, Jeon HS, et al. Graphene-titania hybrid photoanodes by supersonic kinetic spraying for solar water splitting. J Am Ceram Soc 2014;97:3660–8. https://doi.org/10.1111/jace.13174.",429,G-TiO,Pt wire,Ag/AgCl,0.35,400,350,1,0,NaOH,1,13.6,0,Ag/AgCl,-0.934,0.197,0.0654,0.185
1827,2448,59,"Lee JG, Kim DY, Park JJ, Cha YH, Yoon JY, Jeon HS, et al. Graphene-titania hybrid photoanodes by supersonic kinetic spraying for solar water splitting. J Am Ceram Soc 2014;97:3660–8. https://doi.org/10.1111/jace.13174.",429,G-TiO,Pt wire,Ag/AgCl,0.35,400,350,1,0,NaOH,1,13.6,0,Ag/AgCl,-0.929,0.197,0.0704,0.215
1828,2449,59,"Lee JG, Kim DY, Park JJ, Cha YH, Yoon JY, Jeon HS, et al. Graphene-titania hybrid photoanodes by supersonic kinetic spraying for solar water splitting. J Am Ceram Soc 2014;97:3660–8. https://doi.org/10.1111/jace.13174.",429,G-TiO,Pt wire,Ag/AgCl,0.35,400,350,1,0,NaOH,1,13.6,0,Ag/AgCl,-0.918,0.197,0.0814,0.242
1829,2450,59,"Lee JG, Kim DY, Park JJ, Cha YH, Yoon JY, Jeon HS, et al. Graphene-titania hybrid photoanodes by supersonic kinetic spraying for solar water splitting. J Am Ceram Soc 2014;97:3660–8. https://doi.org/10.1111/jace.13174.",429,G-TiO,Pt wire,Ag/AgCl,0.35,400,350,1,0,NaOH,1,13.6,0,Ag/AgCl,-0.908,0.197,0.0914,0.271
1830,2451,59,"Lee JG, Kim DY, Park JJ, Cha YH, Yoon JY, Jeon HS, et al. Graphene-titania hybrid photoanodes by supersonic kinetic spraying for solar water splitting. J Am Ceram Soc 2014;97:3660–8. https://doi.org/10.1111/jace.13174.",429,G-TiO,Pt wire,Ag/AgCl,0.35,400,350,1,0,NaOH,1,13.6,0,Ag/AgCl,-0.893,0.197,0.1064,0.296
1831,2452,59,"Lee JG, Kim DY, Park JJ, Cha YH, Yoon JY, Jeon HS, et al. Graphene-titania hybrid photoanodes by supersonic kinetic spraying for solar water splitting. J Am Ceram Soc 2014;97:3660–8. https://doi.org/10.1111/jace.13174.",429,G-TiO,Pt wire,Ag/AgCl,0.35,400,350,1,0,NaOH,1,13.6,0,Ag/AgCl,-0.874,0.197,0.1254,0.332
1832,2453,59,"Lee JG, Kim DY, Park JJ, Cha YH, Yoon JY, Jeon HS, et al. Graphene-titania hybrid photoanodes by supersonic kinetic spraying for solar water splitting. J Am Ceram Soc 2014;97:3660–8. https://doi.org/10.1111/jace.13174.",429,G-TiO,Pt wire,Ag/AgCl,0.35,400,350,1,0,NaOH,1,13.6,0,Ag/AgCl,-0.863,0.197,0.1364,0.357
1833,2454,59,"Lee JG, Kim DY, Park JJ, Cha YH, Yoon JY, Jeon HS, et al. Graphene-titania hybrid photoanodes by supersonic kinetic spraying for solar water splitting. J Am Ceram Soc 2014;97:3660–8. https://doi.org/10.1111/jace.13174.",429,G-TiO,Pt wire,Ag/AgCl,0.35,400,350,1,0,NaOH,1,13.6,0,Ag/AgCl,-0.843,0.197,0.1564,0.383
1834,2455,59,"Lee JG, Kim DY, Park JJ, Cha YH, Yoon JY, Jeon HS, et al. Graphene-titania hybrid photoanodes by supersonic kinetic spraying for solar water splitting. J Am Ceram Soc 2014;97:3660–8. https://doi.org/10.1111/jace.13174.",429,G-TiO,Pt wire,Ag/AgCl,0.35,400,350,1,0,NaOH,1,13.6,0,Ag/AgCl,-0.823,0.197,0.1764,0.401
1835,2456,59,"Lee JG, Kim DY, Park JJ, Cha YH, Yoon JY, Jeon HS, et al. Graphene-titania hybrid photoanodes by supersonic kinetic spraying for solar water splitting. J Am Ceram Soc 2014;97:3660–8. https://doi.org/10.1111/jace.13174.",429,G-TiO,Pt wire,Ag/AgCl,0.35,400,350,1,0,NaOH,1,13.6,0,Ag/AgCl,-0.766,0.197,0.2334,0.42
1836,2457,59,"Lee JG, Kim DY, Park JJ, Cha YH, Yoon JY, Jeon HS, et al. Graphene-titania hybrid photoanodes by supersonic kinetic spraying for solar water splitting. J Am Ceram Soc 2014;97:3660–8. https://doi.org/10.1111/jace.13174.",429,G-TiO,Pt wire,Ag/AgCl,0.35,400,350,1,0,NaOH,1,13.6,0,Ag/AgCl,-0.72,0.197,0.2794,0.429
1837,2458,59,"Lee JG, Kim DY, Park JJ, Cha YH, Yoon JY, Jeon HS, et al. Graphene-titania hybrid photoanodes by supersonic kinetic spraying for solar water splitting. J Am Ceram Soc 2014;97:3660–8. https://doi.org/10.1111/jace.13174.",429,G-TiO,Pt wire,Ag/AgCl,0.35,400,350,1,0,NaOH,1,13.6,0,Ag/AgCl,-0.652,0.197,0.3474,0.434
1838,2459,59,"Lee JG, Kim DY, Park JJ, Cha YH, Yoon JY, Jeon HS, et al. Graphene-titania hybrid photoanodes by supersonic kinetic spraying for solar water splitting. J Am Ceram Soc 2014;97:3660–8. https://doi.org/10.1111/jace.13174.",429,G-TiO,Pt wire,Ag/AgCl,0.35,400,350,1,0,NaOH,1,13.6,0,Ag/AgCl,-0.573,0.197,0.4264,0.437
