Repository: Nsahu2023/tertiary-hybrid-model-PEC-

File: original  pecdata3featurereducepec2.csv (part 9 of 22)
,Unnamed: 0,Reference,Bibliography,Instance number,First Layer,Counter Electrode,Reference Electrode,WE area(cm2),Power(W),Wavelength(nm),Intensity(mW/cm2),AM1.5G,ElectrolyteType,Electrolyte Molarity (M),pH,BandGap(eV),Bias vs what,Experimental Bias (V),correction factor, RHE bias (V vs RHE),PhotocurrentDensity(mA/cm2)
2392,3335,75,"Cai J, Liu Y, Li S, Gao M, Qin G. Photoelectrochemical Behavior of Sn-Doped α-Fe2O3Photoanode with Different Reducer. Chinese J Chem 2016;34:778–82. https://doi.org/10.1002/cjoc.201600204.",373,FeO,Pt plate,Hg/HgO,0.25,300,410,100,1,NaOH,1,13.6,0,RHE,0.818,0,0.818,0
2393,3336,75,"Cai J, Liu Y, Li S, Gao M, Qin G. Photoelectrochemical Behavior of Sn-Doped α-Fe2O3Photoanode with Different Reducer. Chinese J Chem 2016;34:778–82. https://doi.org/10.1002/cjoc.201600204.",373,FeO,Pt plate,Hg/HgO,0.25,300,410,100,1,NaOH,1,13.6,0,RHE,0.918,0,0.918,0.001
2394,3337,75,"Cai J, Liu Y, Li S, Gao M, Qin G. Photoelectrochemical Behavior of Sn-Doped α-Fe2O3Photoanode with Different Reducer. Chinese J Chem 2016;34:778–82. https://doi.org/10.1002/cjoc.201600204.",373,FeO,Pt plate,Hg/HgO,0.25,300,410,100,1,NaOH,1,13.6,0,RHE,1.014,0,1.014,0.009
2395,3338,75,"Cai J, Liu Y, Li S, Gao M, Qin G. Photoelectrochemical Behavior of Sn-Doped α-Fe2O3Photoanode with Different Reducer. Chinese J Chem 2016;34:778–82. https://doi.org/10.1002/cjoc.201600204.",373,FeO,Pt plate,Hg/HgO,0.25,300,410,100,1,NaOH,1,13.6,0,RHE,1.09,0,1.09,0.025
2396,3339,75,"Cai J, Liu Y, Li S, Gao M, Qin G. Photoelectrochemical Behavior of Sn-Doped α-Fe2O3Photoanode with Different Reducer. Chinese J Chem 2016;34:778–82. https://doi.org/10.1002/cjoc.201600204.",373,FeO,Pt plate,Hg/HgO,0.25,300,410,100,1,NaOH,1,13.6,0,RHE,1.133,0,1.133,0.055
2397,3340,75,"Cai J, Liu Y, Li S, Gao M, Qin G. Photoelectrochemical Behavior of Sn-Doped α-Fe2O3Photoanode with Different Reducer. Chinese J Chem 2016;34:778–82. https://doi.org/10.1002/cjoc.201600204.",373,FeO,Pt plate,Hg/HgO,0.25,300,410,100,1,NaOH,1,13.6,0,RHE,1.183,0,1.183,0.085
2398,3341,75,"Cai J, Liu Y, Li S, Gao M, Qin G. Photoelectrochemical Behavior of Sn-Doped α-Fe2O3Photoanode with Different Reducer. Chinese J Chem 2016;34:778–82. https://doi.org/10.1002/cjoc.201600204.",373,FeO,Pt plate,Hg/HgO,0.25,300,410,100,1,NaOH,1,13.6,0,RHE,1.222,0,1.222,0.114
2399,3342,75,"Cai J, Liu Y, Li S, Gao M, Qin G. Photoelectrochemical Behavior of Sn-Doped α-Fe2O3Photoanode with Different Reducer. Chinese J Chem 2016;34:778–82. https://doi.org/10.1002/cjoc.201600204.",373,FeO,Pt plate,Hg/HgO,0.25,300,410,100,1,NaOH,1,13.6,0,RHE,1.294,0,1.294,0.166
2400,3343,75,"Cai J, Liu Y, Li S, Gao M, Qin G. Photoelectrochemical Behavior of Sn-Doped α-Fe2O3Photoanode with Different Reducer. Chinese J Chem 2016;34:778–82. https://doi.org/10.1002/cjoc.201600204.",373,FeO,Pt plate,Hg/HgO,0.25,300,410,100,1,NaOH,1,13.6,0,RHE,1.369,0,1.369,0.204
2401,3344,75,"Cai J, Liu Y, Li S, Gao M, Qin G. Photoelectrochemical Behavior of Sn-Doped α-Fe2O3Photoanode with Different Reducer. Chinese J Chem 2016;34:778–82. https://doi.org/10.1002/cjoc.201600204.",373,FeO,Pt plate,Hg/HgO,0.25,300,410,100,1,NaOH,1,13.6,0,RHE,1.423,0,1.423,0.229
2402,3345,75,"Cai J, Liu Y, Li S, Gao M, Qin G. Photoelectrochemical Behavior of Sn-Doped α-Fe2O3Photoanode with Different Reducer. Chinese J Chem 2016;34:778–82. https://doi.org/10.1002/cjoc.201600204.",373,FeO,Pt plate,Hg/HgO,0.25,300,410,100,1,NaOH,1,13.6,0,RHE,1.491,0,1.491,0.259
2403,3346,75,"Cai J, Liu Y, Li S, Gao M, Qin G. Photoelectrochemical Behavior of Sn-Doped α-Fe2O3Photoanode with Different Reducer. Chinese J Chem 2016;34:778–82. https://doi.org/10.1002/cjoc.201600204.",373,FeO,Pt plate,Hg/HgO,0.25,300,410,100,1,NaOH,1,13.6,0,RHE,1.551,0,1.551,0.279
2404,3347,75,"Cai J, Liu Y, Li S, Gao M, Qin G. Photoelectrochemical Behavior of Sn-Doped α-Fe2O3Photoanode with Different Reducer. Chinese J Chem 2016;34:778–82. https://doi.org/10.1002/cjoc.201600204.",373,FeO,Pt plate,Hg/HgO,0.25,300,410,100,1,NaOH,1,13.6,0,RHE,1.609,0,1.609,0.305
2405,3348,75,"Cai J, Liu Y, Li S, Gao M, Qin G. Photoelectrochemical Behavior of Sn-Doped α-Fe2O3Photoanode with Different Reducer. Chinese J Chem 2016;34:778–82. https://doi.org/10.1002/cjoc.201600204.",374,FeO,Pt plate,Hg/HgO,0.25,300,410,100,1,NaOH,1,13.6,0,RHE,0.918,0,0.918,0.001
2406,3349,75,"Cai J, Liu Y, Li S, Gao M, Qin G. Photoelectrochemical Behavior of Sn-Doped α-Fe2O3Photoanode with Different Reducer. Chinese J Chem 2016;34:778–82. https://doi.org/10.1002/cjoc.201600204.",374,FeO,Pt plate,Hg/HgO,0.25,300,410,100,1,NaOH,1,13.6,0,RHE,0.818,0,0.818,0.001
2407,3350,75,"Cai J, Liu Y, Li S, Gao M, Qin G. Photoelectrochemical Behavior of Sn-Doped α-Fe2O3Photoanode with Different Reducer. Chinese J Chem 2016;34:778–82. https://doi.org/10.1002/cjoc.201600204.",374,FeO,Pt plate,Hg/HgO,0.25,300,410,100,1,NaOH,1,13.6,0,RHE,0.686,0,0.686,0.001
2408,3351,75,"Cai J, Liu Y, Li S, Gao M, Qin G. Photoelectrochemical Behavior of Sn-Doped α-Fe2O3Photoanode with Different Reducer. Chinese J Chem 2016;34:778–82. https://doi.org/10.1002/cjoc.201600204.",374,FeO,Pt plate,Hg/HgO,0.25,300,410,100,1,NaOH,1,13.6,0,RHE,0.75,0,0.75,0.001
2409,3352,75,"Cai J, Liu Y, Li S, Gao M, Qin G. Photoelectrochemical Behavior of Sn-Doped α-Fe2O3Photoanode with Different Reducer. Chinese J Chem 2016;34:778–82. https://doi.org/10.1002/cjoc.201600204.",374,FeO,Pt plate,Hg/HgO,0.25,300,410,100,1,NaOH,1,13.6,0,RHE,0.636,0,0.636,0.001
2410,3353,75,"Cai J, Liu Y, Li S, Gao M, Qin G. Photoelectrochemical Behavior of Sn-Doped α-Fe2O3Photoanode with Different Reducer. Chinese J Chem 2016;34:778–82. https://doi.org/10.1002/cjoc.201600204.",374,FeO,Pt plate,Hg/HgO,0.25,300,410,100,1,NaOH,1,13.6,0,RHE,0.956,0,0.956,0.016
2411,3354,75,"Cai J, Liu Y, Li S, Gao M, Qin G. Photoelectrochemical Behavior of Sn-Doped α-Fe2O3Photoanode with Different Reducer. Chinese J Chem 2016;34:778–82. https://doi.org/10.1002/cjoc.201600204.",374,FeO,Pt plate,Hg/HgO,0.25,300,410,100,1,NaOH,1,13.6,0,RHE,1.007,0,1.007,0.039
2412,3355,75,"Cai J, Liu Y, Li S, Gao M, Qin G. Photoelectrochemical Behavior of Sn-Doped α-Fe2O3Photoanode with Different Reducer. Chinese J Chem 2016;34:778–82. https://doi.org/10.1002/cjoc.201600204.",374,FeO,Pt plate,Hg/HgO,0.25,300,410,100,1,NaOH,1,13.6,0,RHE,1.047,0,1.047,0.069
2413,3356,75,"Cai J, Liu Y, Li S, Gao M, Qin G. Photoelectrochemical Behavior of Sn-Doped α-Fe2O3Photoanode with Different Reducer. Chinese J Chem 2016;34:778–82. https://doi.org/10.1002/cjoc.201600204.",374,FeO,Pt plate,Hg/HgO,0.25,300,410,100,1,NaOH,1,13.6,0,RHE,1.076,0,1.076,0.112
2414,3357,75,"Cai J, Liu Y, Li S, Gao M, Qin G. Photoelectrochemical Behavior of Sn-Doped α-Fe2O3Photoanode with Different Reducer. Chinese J Chem 2016;34:778–82. https://doi.org/10.1002/cjoc.201600204.",374,FeO,Pt plate,Hg/HgO,0.25,300,410,100,1,NaOH,1,13.6,0,RHE,1.104,0,1.104,0.163
2415,3358,75,"Cai J, Liu Y, Li S, Gao M, Qin G. Photoelectrochemical Behavior of Sn-Doped α-Fe2O3Photoanode with Different Reducer. Chinese J Chem 2016;34:778–82. https://doi.org/10.1002/cjoc.201600204.",374,FeO,Pt plate,Hg/HgO,0.25,300,410,100,1,NaOH,1,13.6,0,RHE,1.13,0,1.13,0.211
2416,3359,75,"Cai J, Liu Y, Li S, Gao M, Qin G. Photoelectrochemical Behavior of Sn-Doped α-Fe2O3Photoanode with Different Reducer. Chinese J Chem 2016;34:778–82. https://doi.org/10.1002/cjoc.201600204.",374,FeO,Pt plate,Hg/HgO,0.25,300,410,100,1,NaOH,1,13.6,0,RHE,1.158,0,1.158,0.271
2417,3360,75,"Cai J, Liu Y, Li S, Gao M, Qin G. Photoelectrochemical Behavior of Sn-Doped α-Fe2O3Photoanode with Different Reducer. Chinese J Chem 2016;34:778–82. https://doi.org/10.1002/cjoc.201600204.",374,FeO,Pt plate,Hg/HgO,0.25,300,410,100,1,NaOH,1,13.6,0,RHE,1.202,0,1.202,0.348
2418,3361,75,"Cai J, Liu Y, Li S, Gao M, Qin G. Photoelectrochemical Behavior of Sn-Doped α-Fe2O3Photoanode with Different Reducer. Chinese J Chem 2016;34:778–82. https://doi.org/10.1002/cjoc.201600204.",374,FeO,Pt plate,Hg/HgO,0.25,300,410,100,1,NaOH,1,13.6,0,RHE,1.248,0,1.248,0.434
2419,3362,75,"Cai J, Liu Y, Li S, Gao M, Qin G. Photoelectrochemical Behavior of Sn-Doped α-Fe2O3Photoanode with Different Reducer. Chinese J Chem 2016;34:778–82. https://doi.org/10.1002/cjoc.201600204.",374,FeO,Pt plate,Hg/HgO,0.25,300,410,100,1,NaOH,1,13.6,0,RHE,1.306,0,1.306,0.533
2420,3363,75,"Cai J, Liu Y, Li S, Gao M, Qin G. Photoelectrochemical Behavior of Sn-Doped α-Fe2O3Photoanode with Different Reducer. Chinese J Chem 2016;34:778–82. https://doi.org/10.1002/cjoc.201600204.",374,FeO,Pt plate,Hg/HgO,0.25,300,410,100,1,NaOH,1,13.6,0,RHE,1.353,0,1.353,0.589
2421,3364,75,"Cai J, Liu Y, Li S, Gao M, Qin G. Photoelectrochemical Behavior of Sn-Doped α-Fe2O3Photoanode with Different Reducer. Chinese J Chem 2016;34:778–82. https://doi.org/10.1002/cjoc.201600204.",374,FeO,Pt plate,Hg/HgO,0.25,300,410,100,1,NaOH,1,13.6,0,RHE,1.41,0,1.41,0.64
2422,3365,75,"Cai J, Liu Y, Li S, Gao M, Qin G. Photoelectrochemical Behavior of Sn-Doped α-Fe2O3Photoanode with Different Reducer. Chinese J Chem 2016;34:778–82. https://doi.org/10.1002/cjoc.201600204.",374,FeO,Pt plate,Hg/HgO,0.25,300,410,100,1,NaOH,1,13.6,0,RHE,1.46,0,1.46,0.696
2423,3366,75,"Cai J, Liu Y, Li S, Gao M, Qin G. Photoelectrochemical Behavior of Sn-Doped α-Fe2O3Photoanode with Different Reducer. Chinese J Chem 2016;34:778–82. https://doi.org/10.1002/cjoc.201600204.",374,FeO,Pt plate,Hg/HgO,0.25,300,410,100,1,NaOH,1,13.6,0,RHE,1.525,0,1.525,0.751
2424,3367,75,"Cai J, Liu Y, Li S, Gao M, Qin G. Photoelectrochemical Behavior of Sn-Doped α-Fe2O3Photoanode with Different Reducer. Chinese J Chem 2016;34:778–82. https://doi.org/10.1002/cjoc.201600204.",374,FeO,Pt plate,Hg/HgO,0.25,300,410,100,1,NaOH,1,13.6,0,RHE,1.561,0,1.561,0.785
2425,3368,75,"Cai J, Liu Y, Li S, Gao M, Qin G. Photoelectrochemical Behavior of Sn-Doped α-Fe2O3Photoanode with Different Reducer. Chinese J Chem 2016;34:778–82. https://doi.org/10.1002/cjoc.201600204.",374,FeO,Pt plate,Hg/HgO,0.25,300,410,100,1,NaOH,1,13.6,0,RHE,1.597,0,1.597,0.815
2426,3369,75,"Cai J, Liu Y, Li S, Gao M, Qin G. Photoelectrochemical Behavior of Sn-Doped α-Fe2O3Photoanode with Different Reducer. Chinese J Chem 2016;34:778–82. https://doi.org/10.1002/cjoc.201600204.",375,FeO,Pt plate,Hg/HgO,0.25,300,410,100,1,NaOH,1,14,0,RHE,0.529,0,0.529,0.001
2427,3370,75,"Cai J, Liu Y, Li S, Gao M, Qin G. Photoelectrochemical Behavior of Sn-Doped α-Fe2O3Photoanode with Different Reducer. Chinese J Chem 2016;34:778–82. https://doi.org/10.1002/cjoc.201600204.",375,FeO,Pt plate,Hg/HgO,0.25,300,410,100,1,NaOH,1,14,0,RHE,0.607,0,0.607,0.001
2428,3371,75,"Cai J, Liu Y, Li S, Gao M, Qin G. Photoelectrochemical Behavior of Sn-Doped α-Fe2O3Photoanode with Different Reducer. Chinese J Chem 2016;34:778–82. https://doi.org/10.1002/cjoc.201600204.",375,FeO,Pt plate,Hg/HgO,0.25,300,410,100,1,NaOH,1,14,0,RHE,0.691,0,0.691,0.001
2429,3372,75,"Cai J, Liu Y, Li S, Gao M, Qin G. Photoelectrochemical Behavior of Sn-Doped α-Fe2O3Photoanode with Different Reducer. Chinese J Chem 2016;34:778–82. https://doi.org/10.1002/cjoc.201600204.",375,FeO,Pt plate,Hg/HgO,0.25,300,410,100,1,NaOH,1,14,0,RHE,0.738,0,0.738,0.001
2430,3373,75,"Cai J, Liu Y, Li S, Gao M, Qin G. Photoelectrochemical Behavior of Sn-Doped α-Fe2O3Photoanode with Different Reducer. Chinese J Chem 2016;34:778–82. https://doi.org/10.1002/cjoc.201600204.",375,FeO,Pt plate,Hg/HgO,0.25,300,410,100,1,NaOH,1,14,0,RHE,0.778,0,0.778,0.001
2431,3374,75,"Cai J, Liu Y, Li S, Gao M, Qin G. Photoelectrochemical Behavior of Sn-Doped α-Fe2O3Photoanode with Different Reducer. Chinese J Chem 2016;34:778–82. https://doi.org/10.1002/cjoc.201600204.",375,FeO,Pt plate,Hg/HgO,0.25,300,410,100,1,NaOH,1,14,0,RHE,0.822,0,0.822,0
2432,3375,75,"Cai J, Liu Y, Li S, Gao M, Qin G. Photoelectrochemical Behavior of Sn-Doped α-Fe2O3Photoanode with Different Reducer. Chinese J Chem 2016;34:778–82. https://doi.org/10.1002/cjoc.201600204.",375,FeO,Pt plate,Hg/HgO,0.25,300,410,100,1,NaOH,1,14,0,RHE,0.858,0,0.858,0.021
2433,3376,75,"Cai J, Liu Y, Li S, Gao M, Qin G. Photoelectrochemical Behavior of Sn-Doped α-Fe2O3Photoanode with Different Reducer. Chinese J Chem 2016;34:778–82. https://doi.org/10.1002/cjoc.201600204.",375,FeO,Pt plate,Hg/HgO,0.25,300,410,100,1,NaOH,1,14,0,RHE,0.895,0,0.895,0.052
2434,3377,75,"Cai J, Liu Y, Li S, Gao M, Qin G. Photoelectrochemical Behavior of Sn-Doped α-Fe2O3Photoanode with Different Reducer. Chinese J Chem 2016;34:778–82. https://doi.org/10.1002/cjoc.201600204.",375,FeO,Pt plate,Hg/HgO,0.25,300,410,100,1,NaOH,1,14,0,RHE,0.922,0,0.922,0.094
2435,3378,75,"Cai J, Liu Y, Li S, Gao M, Qin G. Photoelectrochemical Behavior of Sn-Doped α-Fe2O3Photoanode with Different Reducer. Chinese J Chem 2016;34:778–82. https://doi.org/10.1002/cjoc.201600204.",375,FeO,Pt plate,Hg/HgO,0.25,300,410,100,1,NaOH,1,14,0,RHE,0.958,0,0.958,0.146
2436,3379,75,"Cai J, Liu Y, Li S, Gao M, Qin G. Photoelectrochemical Behavior of Sn-Doped α-Fe2O3Photoanode with Different Reducer. Chinese J Chem 2016;34:778–82. https://doi.org/10.1002/cjoc.201600204.",375,FeO,Pt plate,Hg/HgO,0.25,300,410,100,1,NaOH,1,14,0,RHE,1.015,0,1.015,0.26
2437,3380,75,"Cai J, Liu Y, Li S, Gao M, Qin G. Photoelectrochemical Behavior of Sn-Doped α-Fe2O3Photoanode with Different Reducer. Chinese J Chem 2016;34:778–82. https://doi.org/10.1002/cjoc.201600204.",375,FeO,Pt plate,Hg/HgO,0.25,300,410,100,1,NaOH,1,14,0,RHE,1.068,0,1.068,0.365
2438,3381,75,"Cai J, Liu Y, Li S, Gao M, Qin G. Photoelectrochemical Behavior of Sn-Doped α-Fe2O3Photoanode with Different Reducer. Chinese J Chem 2016;34:778–82. https://doi.org/10.1002/cjoc.201600204.",375,FeO,Pt plate,Hg/HgO,0.25,300,410,100,1,NaOH,1,14,0,RHE,1.134,0,1.134,0.479
2439,3382,75,"Cai J, Liu Y, Li S, Gao M, Qin G. Photoelectrochemical Behavior of Sn-Doped α-Fe2O3Photoanode with Different Reducer. Chinese J Chem 2016;34:778–82. https://doi.org/10.1002/cjoc.201600204.",375,FeO,Pt plate,Hg/HgO,0.25,300,410,100,1,NaOH,1,14,0,RHE,1.194,0,1.194,0.563
2440,3383,75,"Cai J, Liu Y, Li S, Gao M, Qin G. Photoelectrochemical Behavior of Sn-Doped α-Fe2O3Photoanode with Different Reducer. Chinese J Chem 2016;34:778–82. https://doi.org/10.1002/cjoc.201600204.",375,FeO,Pt plate,Hg/HgO,0.25,300,410,100,1,NaOH,1,14,0,RHE,1.258,0,1.258,0.656
2441,3384,75,"Cai J, Liu Y, Li S, Gao M, Qin G. Photoelectrochemical Behavior of Sn-Doped α-Fe2O3Photoanode with Different Reducer. Chinese J Chem 2016;34:778–82. https://doi.org/10.1002/cjoc.201600204.",375,FeO,Pt plate,Hg/HgO,0.25,300,410,100,1,NaOH,1,14,0,RHE,1.318,0,1.318,0.719
2442,3385,75,"Cai J, Liu Y, Li S, Gao M, Qin G. Photoelectrochemical Behavior of Sn-Doped α-Fe2O3Photoanode with Different Reducer. Chinese J Chem 2016;34:778–82. https://doi.org/10.1002/cjoc.201600204.",375,FeO,Pt plate,Hg/HgO,0.25,300,410,100,1,NaOH,1,14,0,RHE,1.368,0,1.368,0.792
2443,3386,75,"Cai J, Liu Y, Li S, Gao M, Qin G. Photoelectrochemical Behavior of Sn-Doped α-Fe2O3Photoanode with Different Reducer. Chinese J Chem 2016;34:778–82. https://doi.org/10.1002/cjoc.201600204.",375,FeO,Pt plate,Hg/HgO,0.25,300,410,100,1,NaOH,1,14,0,RHE,1.438,0,1.438,0.844
2444,3387,75,"Cai J, Liu Y, Li S, Gao M, Qin G. Photoelectrochemical Behavior of Sn-Doped α-Fe2O3Photoanode with Different Reducer. Chinese J Chem 2016;34:778–82. https://doi.org/10.1002/cjoc.201600204.",375,FeO,Pt plate,Hg/HgO,0.25,300,410,100,1,NaOH,1,14,0,RHE,1.495,0,1.495,0.885
2445,3388,75,"Cai J, Liu Y, Li S, Gao M, Qin G. Photoelectrochemical Behavior of Sn-Doped α-Fe2O3Photoanode with Different Reducer. Chinese J Chem 2016;34:778–82. https://doi.org/10.1002/cjoc.201600204.",375,FeO,Pt plate,Hg/HgO,0.25,300,410,100,1,NaOH,1,14,0,RHE,1.548,0,1.548,0.917
2446,3389,75,"Cai J, Liu Y, Li S, Gao M, Qin G. Photoelectrochemical Behavior of Sn-Doped α-Fe2O3Photoanode with Different Reducer. Chinese J Chem 2016;34:778–82. https://doi.org/10.1002/cjoc.201600204.",375,FeO,Pt plate,Hg/HgO,0.25,300,410,100,1,NaOH,1,14,0,RHE,1.605,0,1.605,0.938
2447,3390,75,"Cai J, Liu Y, Li S, Gao M, Qin G. Photoelectrochemical Behavior of Sn-Doped α-Fe2O3Photoanode with Different Reducer. Chinese J Chem 2016;34:778–82. https://doi.org/10.1002/cjoc.201600204.",376,FeO,Pt plate,Hg/HgO,0.25,300,410,100,1,NaOH,1,14,0,RHE,0.534,0,0.534,0
2448,3391,75,"Cai J, Liu Y, Li S, Gao M, Qin G. Photoelectrochemical Behavior of Sn-Doped α-Fe2O3Photoanode with Different Reducer. Chinese J Chem 2016;34:778–82. https://doi.org/10.1002/cjoc.201600204.",376,FeO,Pt plate,Hg/HgO,0.25,300,410,100,1,NaOH,1,14,0,RHE,0.588,0,0.588,0
2449,3392,75,"Cai J, Liu Y, Li S, Gao M, Qin G. Photoelectrochemical Behavior of Sn-Doped α-Fe2O3Photoanode with Different Reducer. Chinese J Chem 2016;34:778–82. https://doi.org/10.1002/cjoc.201600204.",376,FeO,Pt plate,Hg/HgO,0.25,300,410,100,1,NaOH,1,14,0,RHE,0.638,0,0.638,0
2450,3393,75,"Cai J, Liu Y, Li S, Gao M, Qin G. Photoelectrochemical Behavior of Sn-Doped α-Fe2O3Photoanode with Different Reducer. Chinese J Chem 2016;34:778–82. https://doi.org/10.1002/cjoc.201600204.",376,FeO,Pt plate,Hg/HgO,0.25,300,410,100,1,NaOH,1,14,0,RHE,0.717,0,0.717,0.02
2451,3394,75,"Cai J, Liu Y, Li S, Gao M, Qin G. Photoelectrochemical Behavior of Sn-Doped α-Fe2O3Photoanode with Different Reducer. Chinese J Chem 2016;34:778–82. https://doi.org/10.1002/cjoc.201600204.",376,FeO,Pt plate,Hg/HgO,0.25,300,410,100,1,NaOH,1,14,0,RHE,0.784,0,0.784,0.01
2452,3395,75,"Cai J, Liu Y, Li S, Gao M, Qin G. Photoelectrochemical Behavior of Sn-Doped α-Fe2O3Photoanode with Different Reducer. Chinese J Chem 2016;34:778–82. https://doi.org/10.1002/cjoc.201600204.",376,FeO,Pt plate,Hg/HgO,0.25,300,410,100,1,NaOH,1,14,0,RHE,0.864,0,0.864,0
2453,3396,75,"Cai J, Liu Y, Li S, Gao M, Qin G. Photoelectrochemical Behavior of Sn-Doped α-Fe2O3Photoanode with Different Reducer. Chinese J Chem 2016;34:778–82. https://doi.org/10.1002/cjoc.201600204.",376,FeO,Pt plate,Hg/HgO,0.25,300,410,100,1,NaOH,1,14,0,RHE,0.924,0,0.924,0.031
2454,3397,75,"Cai J, Liu Y, Li S, Gao M, Qin G. Photoelectrochemical Behavior of Sn-Doped α-Fe2O3Photoanode with Different Reducer. Chinese J Chem 2016;34:778–82. https://doi.org/10.1002/cjoc.201600204.",376,FeO,Pt plate,Hg/HgO,0.25,300,410,100,1,NaOH,1,14,0,RHE,0.967,0,0.967,0.082
2455,3398,75,"Cai J, Liu Y, Li S, Gao M, Qin G. Photoelectrochemical Behavior of Sn-Doped α-Fe2O3Photoanode with Different Reducer. Chinese J Chem 2016;34:778–82. https://doi.org/10.1002/cjoc.201600204.",376,FeO,Pt plate,Hg/HgO,0.25,300,410,100,1,NaOH,1,14,0,RHE,1.017,0,1.017,0.163
2456,3399,75,"Cai J, Liu Y, Li S, Gao M, Qin G. Photoelectrochemical Behavior of Sn-Doped α-Fe2O3Photoanode with Different Reducer. Chinese J Chem 2016;34:778–82. https://doi.org/10.1002/cjoc.201600204.",376,FeO,Pt plate,Hg/HgO,0.25,300,410,100,1,NaOH,1,14,0,RHE,1.053,0,1.053,0.235
2457,3400,75,"Cai J, Liu Y, Li S, Gao M, Qin G. Photoelectrochemical Behavior of Sn-Doped α-Fe2O3Photoanode with Different Reducer. Chinese J Chem 2016;34:778–82. https://doi.org/10.1002/cjoc.201600204.",376,FeO,Pt plate,Hg/HgO,0.25,300,410,100,1,NaOH,1,14,0,RHE,1.08,0,1.08,0.296
2458,3401,75,"Cai J, Liu Y, Li S, Gao M, Qin G. Photoelectrochemical Behavior of Sn-Doped α-Fe2O3Photoanode with Different Reducer. Chinese J Chem 2016;34:778–82. https://doi.org/10.1002/cjoc.201600204.",376,FeO,Pt plate,Hg/HgO,0.25,300,410,100,1,NaOH,1,14,0,RHE,1.133,0,1.133,0.378
2459,3402,75,"Cai J, Liu Y, Li S, Gao M, Qin G. Photoelectrochemical Behavior of Sn-Doped α-Fe2O3Photoanode with Different Reducer. Chinese J Chem 2016;34:778–82. https://doi.org/10.1002/cjoc.201600204.",376,FeO,Pt plate,Hg/HgO,0.25,300,410,100,1,NaOH,1,14,0,RHE,1.186,0,1.186,0.469
2460,3403,75,"Cai J, Liu Y, Li S, Gao M, Qin G. Photoelectrochemical Behavior of Sn-Doped α-Fe2O3Photoanode with Different Reducer. Chinese J Chem 2016;34:778–82. https://doi.org/10.1002/cjoc.201600204.",376,FeO,Pt plate,Hg/HgO,0.25,300,410,100,1,NaOH,1,14,0,RHE,1.229,0,1.229,0.52
2461,3404,75,"Cai J, Liu Y, Li S, Gao M, Qin G. Photoelectrochemical Behavior of Sn-Doped α-Fe2O3Photoanode with Different Reducer. Chinese J Chem 2016;34:778–82. https://doi.org/10.1002/cjoc.201600204.",376,FeO,Pt plate,Hg/HgO,0.25,300,410,100,1,NaOH,1,14,0,RHE,1.276,0,1.276,0.612
2462,3405,75,"Cai J, Liu Y, Li S, Gao M, Qin G. Photoelectrochemical Behavior of Sn-Doped α-Fe2O3Photoanode with Different Reducer. Chinese J Chem 2016;34:778–82. https://doi.org/10.1002/cjoc.201600204.",376,FeO,Pt plate,Hg/HgO,0.25,300,410,100,1,NaOH,1,14,0,RHE,1.332,0,1.332,0.673
2463,3406,75,"Cai J, Liu Y, Li S, Gao M, Qin G. Photoelectrochemical Behavior of Sn-Doped α-Fe2O3Photoanode with Different Reducer. Chinese J Chem 2016;34:778–82. https://doi.org/10.1002/cjoc.201600204.",376,FeO,Pt plate,Hg/HgO,0.25,300,410,100,1,NaOH,1,14,0,RHE,1.388,0,1.388,0.745
2464,3407,75,"Cai J, Liu Y, Li S, Gao M, Qin G. Photoelectrochemical Behavior of Sn-Doped α-Fe2O3Photoanode with Different Reducer. Chinese J Chem 2016;34:778–82. https://doi.org/10.1002/cjoc.201600204.",376,FeO,Pt plate,Hg/HgO,0.25,300,410,100,1,NaOH,1,14,0,RHE,1.445,0,1.445,0.801
2465,3408,75,"Cai J, Liu Y, Li S, Gao M, Qin G. Photoelectrochemical Behavior of Sn-Doped α-Fe2O3Photoanode with Different Reducer. Chinese J Chem 2016;34:778–82. https://doi.org/10.1002/cjoc.201600204.",376,FeO,Pt plate,Hg/HgO,0.25,300,410,100,1,NaOH,1,14,0,RHE,1.492,0,1.492,0.806
2466,3409,75,"Cai J, Liu Y, Li S, Gao M, Qin G. Photoelectrochemical Behavior of Sn-Doped α-Fe2O3Photoanode with Different Reducer. Chinese J Chem 2016;34:778–82. https://doi.org/10.1002/cjoc.201600204.",376,FeO,Pt plate,Hg/HgO,0.25,300,410,100,1,NaOH,1,14,0,RHE,1.571,0,1.571,0.827
2467,3410,75,"Cai J, Liu Y, Li S, Gao M, Qin G. Photoelectrochemical Behavior of Sn-Doped α-Fe2O3Photoanode with Different Reducer. Chinese J Chem 2016;34:778–82. https://doi.org/10.1002/cjoc.201600204.",377,FeO,Pt plate,Hg/HgO,0.25,300,410,100,1,NaOH,1,14,0,RHE,0.515,0,0.515,0.084
2468,3411,75,"Cai J, Liu Y, Li S, Gao M, Qin G. Photoelectrochemical Behavior of Sn-Doped α-Fe2O3Photoanode with Different Reducer. Chinese J Chem 2016;34:778–82. https://doi.org/10.1002/cjoc.201600204.",377,FeO,Pt plate,Hg/HgO,0.25,300,410,100,1,NaOH,1,14,0,RHE,0.566,0,0.566,0.14
2469,3412,75,"Cai J, Liu Y, Li S, Gao M, Qin G. Photoelectrochemical Behavior of Sn-Doped α-Fe2O3Photoanode with Different Reducer. Chinese J Chem 2016;34:778–82. https://doi.org/10.1002/cjoc.201600204.",377,FeO,Pt plate,Hg/HgO,0.25,300,410,100,1,NaOH,1,14,0,RHE,0.607,0,0.607,0.197
2470,3413,75,"Cai J, Liu Y, Li S, Gao M, Qin G. Photoelectrochemical Behavior of Sn-Doped α-Fe2O3Photoanode with Different Reducer. Chinese J Chem 2016;34:778–82. https://doi.org/10.1002/cjoc.201600204.",377,FeO,Pt plate,Hg/HgO,0.25,300,410,100,1,NaOH,1,14,0,RHE,0.647,0,0.647,0.244
2471,3414,75,"Cai J, Liu Y, Li S, Gao M, Qin G. Photoelectrochemical Behavior of Sn-Doped α-Fe2O3Photoanode with Different Reducer. Chinese J Chem 2016;34:778–82. https://doi.org/10.1002/cjoc.201600204.",377,FeO,Pt plate,Hg/HgO,0.25,300,410,100,1,NaOH,1,14,0,RHE,0.695,0,0.695,0.292
2472,3415,75,"Cai J, Liu Y, Li S, Gao M, Qin G. Photoelectrochemical Behavior of Sn-Doped α-Fe2O3Photoanode with Different Reducer. Chinese J Chem 2016;34:778–82. https://doi.org/10.1002/cjoc.201600204.",377,FeO,Pt plate,Hg/HgO,0.25,300,410,100,1,NaOH,1,14,0,RHE,0.759,0,0.759,0.367
2473,3416,75,"Cai J, Liu Y, Li S, Gao M, Qin G. Photoelectrochemical Behavior of Sn-Doped α-Fe2O3Photoanode with Different Reducer. Chinese J Chem 2016;34:778–82. https://doi.org/10.1002/cjoc.201600204.",377,FeO,Pt plate,Hg/HgO,0.25,300,410,100,1,NaOH,1,14,0,RHE,0.814,0,0.814,0.415
2474,3417,75,"Cai J, Liu Y, Li S, Gao M, Qin G. Photoelectrochemical Behavior of Sn-Doped α-Fe2O3Photoanode with Different Reducer. Chinese J Chem 2016;34:778–82. https://doi.org/10.1002/cjoc.201600204.",377,FeO,Pt plate,Hg/HgO,0.25,300,410,100,1,NaOH,1,14,0,RHE,0.871,0,0.871,0.476
2475,3418,75,"Cai J, Liu Y, Li S, Gao M, Qin G. Photoelectrochemical Behavior of Sn-Doped α-Fe2O3Photoanode with Different Reducer. Chinese J Chem 2016;34:778–82. https://doi.org/10.1002/cjoc.201600204.",377,FeO,Pt plate,Hg/HgO,0.25,300,410,100,1,NaOH,1,14,0,RHE,0.912,0,0.912,0.519
2476,3419,75,"Cai J, Liu Y, Li S, Gao M, Qin G. Photoelectrochemical Behavior of Sn-Doped α-Fe2O3Photoanode with Different Reducer. Chinese J Chem 2016;34:778–82. https://doi.org/10.1002/cjoc.201600204.",377,FeO,Pt plate,Hg/HgO,0.25,300,410,100,1,NaOH,1,14,0,RHE,0.969,0,0.969,0.576
2477,3420,75,"Cai J, Liu Y, Li S, Gao M, Qin G. Photoelectrochemical Behavior of Sn-Doped α-Fe2O3Photoanode with Different Reducer. Chinese J Chem 2016;34:778–82. https://doi.org/10.1002/cjoc.201600204.",377,FeO,Pt plate,Hg/HgO,0.25,300,410,100,1,NaOH,1,14,0,RHE,1.034,0,1.034,0.642
2478,3421,75,"Cai J, Liu Y, Li S, Gao M, Qin G. Photoelectrochemical Behavior of Sn-Doped α-Fe2O3Photoanode with Different Reducer. Chinese J Chem 2016;34:778–82. https://doi.org/10.1002/cjoc.201600204.",377,FeO,Pt plate,Hg/HgO,0.25,300,410,100,1,NaOH,1,14,0,RHE,1.092,0,1.092,0.69
2479,3422,75,"Cai J, Liu Y, Li S, Gao M, Qin G. Photoelectrochemical Behavior of Sn-Doped α-Fe2O3Photoanode with Different Reducer. Chinese J Chem 2016;34:778–82. https://doi.org/10.1002/cjoc.201600204.",377,FeO,Pt plate,Hg/HgO,0.25,300,410,100,1,NaOH,1,14,0,RHE,1.159,0,1.159,0.728
2480,3423,75,"Cai J, Liu Y, Li S, Gao M, Qin G. Photoelectrochemical Behavior of Sn-Doped α-Fe2O3Photoanode with Different Reducer. Chinese J Chem 2016;34:778–82. https://doi.org/10.1002/cjoc.201600204.",377,FeO,Pt plate,Hg/HgO,0.25,300,410,100,1,NaOH,1,14,0,RHE,1.231,0,1.231,0.776
2481,3424,75,"Cai J, Liu Y, Li S, Gao M, Qin G. Photoelectrochemical Behavior of Sn-Doped α-Fe2O3Photoanode with Different Reducer. Chinese J Chem 2016;34:778–82. https://doi.org/10.1002/cjoc.201600204.",377,FeO,Pt plate,Hg/HgO,0.25,300,410,100,1,NaOH,1,14,0,RHE,1.281,0,1.281,0.805
2482,3425,75,"Cai J, Liu Y, Li S, Gao M, Qin G. Photoelectrochemical Behavior of Sn-Doped α-Fe2O3Photoanode with Different Reducer. Chinese J Chem 2016;34:778–82. https://doi.org/10.1002/cjoc.201600204.",377,FeO,Pt plate,Hg/HgO,0.25,300,410,100,1,NaOH,1,14,0,RHE,1.339,0,1.339,0.844
2483,3426,75,"Cai J, Liu Y, Li S, Gao M, Qin G. Photoelectrochemical Behavior of Sn-Doped α-Fe2O3Photoanode with Different Reducer. Chinese J Chem 2016;34:778–82. https://doi.org/10.1002/cjoc.201600204.",377,FeO,Pt plate,Hg/HgO,0.25,300,410,100,1,NaOH,1,14,0,RHE,1.397,0,1.397,0.873
2484,3427,75,"Cai J, Liu Y, Li S, Gao M, Qin G. Photoelectrochemical Behavior of Sn-Doped α-Fe2O3Photoanode with Different Reducer. Chinese J Chem 2016;34:778–82. https://doi.org/10.1002/cjoc.201600204.",377,FeO,Pt plate,Hg/HgO,0.25,300,410,100,1,NaOH,1,14,0,RHE,1.447,0,1.447,0.892
2485,3428,75,"Cai J, Liu Y, Li S, Gao M, Qin G. Photoelectrochemical Behavior of Sn-Doped α-Fe2O3Photoanode with Different Reducer. Chinese J Chem 2016;34:778–82. https://doi.org/10.1002/cjoc.201600204.",377,FeO,Pt plate,Hg/HgO,0.25,300,410,100,1,NaOH,1,14,0,RHE,1.498,0,1.498,0.903
2486,3429,75,"Cai J, Liu Y, Li S, Gao M, Qin G. Photoelectrochemical Behavior of Sn-Doped α-Fe2O3Photoanode with Different Reducer. Chinese J Chem 2016;34:778–82. https://doi.org/10.1002/cjoc.201600204.",377,FeO,Pt plate,Hg/HgO,0.25,300,410,100,1,NaOH,1,14,0,RHE,1.546,0,1.546,0.922
2487,3430,75,"Cai J, Liu Y, Li S, Gao M, Qin G. Photoelectrochemical Behavior of Sn-Doped α-Fe2O3Photoanode with Different Reducer. Chinese J Chem 2016;34:778–82. https://doi.org/10.1002/cjoc.201600204.",377,FeO,Pt plate,Hg/HgO,0.25,300,410,100,1,NaOH,1,14,0,RHE,1.58,0,1.58,0.932
2488,3431,75,"Cai J, Liu Y, Li S, Gao M, Qin G. Photoelectrochemical Behavior of Sn-Doped α-Fe2O3Photoanode with Different Reducer. Chinese J Chem 2016;34:778–82. https://doi.org/10.1002/cjoc.201600204.",377,FeO,Pt plate,Hg/HgO,0.25,300,410,100,1,NaOH,1,14,0,RHE,1.62,0,1.62,0.938
2522,3650,79,"Fu Z, Jiang T, Liu Z, Wang D, Wang L, Xie T. Highly photoactive Ti-doped α-Fe2O3 nanorod arrays photoanode prepared by a hydrothermal method for photoelectrochemical water splitting. Electrochim Acta 2014;129:358–63. https://doi.org/10.1016/j.electacta.2014.02.132.",170,FeO,Pt wire,Ag/AgCl,0.173,500,410,100,0,NaOH,1,13.6,2.12,Ag/AgCl,-0.403,0.197,0.5964,0.00287
2523,3651,79,"Fu Z, Jiang T, Liu Z, Wang D, Wang L, Xie T. Highly photoactive Ti-doped α-Fe2O3 nanorod arrays photoanode prepared by a hydrothermal method for photoelectrochemical water splitting. Electrochim Acta 2014;129:358–63. https://doi.org/10.1016/j.electacta.2014.02.132.",170,FeO,Pt wire,Ag/AgCl,0.173,500,410,100,0,NaOH,1,13.6,2.12,Ag/AgCl,-0.304,0.197,0.6954,0.00861
2524,3652,79,"Fu Z, Jiang T, Liu Z, Wang D, Wang L, Xie T. Highly photoactive Ti-doped α-Fe2O3 nanorod arrays photoanode prepared by a hydrothermal method for photoelectrochemical water splitting. Electrochim Acta 2014;129:358–63. https://doi.org/10.1016/j.electacta.2014.02.132.",170,FeO,Pt wire,Ag/AgCl,0.173,500,410,100,0,NaOH,1,13.6,2.12,Ag/AgCl,-0.198,0.197,0.8014,0.0115
2525,3653,79,"Fu Z, Jiang T, Liu Z, Wang D, Wang L, Xie T. Highly photoactive Ti-doped α-Fe2O3 nanorod arrays photoanode prepared by a hydrothermal method for photoelectrochemical water splitting. Electrochim Acta 2014;129:358–63. https://doi.org/10.1016/j.electacta.2014.02.132.",170,FeO,Pt wire,Ag/AgCl,0.173,500,410,100,0,NaOH,1,13.6,2.12,Ag/AgCl,-0.103,0.197,0.8964,0.00861
2526,3654,79,"Fu Z, Jiang T, Liu Z, Wang D, Wang L, Xie T. Highly photoactive Ti-doped α-Fe2O3 nanorod arrays photoanode prepared by a hydrothermal method for photoelectrochemical water splitting. Electrochim Acta 2014;129:358–63. https://doi.org/10.1016/j.electacta.2014.02.132.",170,FeO,Pt wire,Ag/AgCl,0.173,500,410,100,0,NaOH,1,13.6,2.12,Ag/AgCl,-0.000781,0.197,0.998619,0.00574
2527,3655,79,"Fu Z, Jiang T, Liu Z, Wang D, Wang L, Xie T. Highly photoactive Ti-doped α-Fe2O3 nanorod arrays photoanode prepared by a hydrothermal method for photoelectrochemical water splitting. Electrochim Acta 2014;129:358–63. https://doi.org/10.1016/j.electacta.2014.02.132.",170,FeO,Pt wire,Ag/AgCl,0.173,500,410,100,0,NaOH,1,13.6,2.12,Ag/AgCl,0.0986,0.197,1.098,0.00861
2528,3656,79,"Fu Z, Jiang T, Liu Z, Wang D, Wang L, Xie T. Highly photoactive Ti-doped α-Fe2O3 nanorod arrays photoanode prepared by a hydrothermal method for photoelectrochemical water splitting. Electrochim Acta 2014;129:358–63. https://doi.org/10.1016/j.electacta.2014.02.132.",170,FeO,Pt wire,Ag/AgCl,0.173,500,410,100,0,NaOH,1,13.6,2.12,Ag/AgCl,0.201,0.197,1.2004,0.0115
2529,3657,79,"Fu Z, Jiang T, Liu Z, Wang D, Wang L, Xie T. Highly photoactive Ti-doped α-Fe2O3 nanorod arrays photoanode prepared by a hydrothermal method for photoelectrochemical water splitting. Electrochim Acta 2014;129:358–63. https://doi.org/10.1016/j.electacta.2014.02.132.",170,FeO,Pt wire,Ag/AgCl,0.173,500,410,100,0,NaOH,1,13.6,2.12,Ag/AgCl,0.304,0.197,1.3034,0.0144
2530,3658,79,"Fu Z, Jiang T, Liu Z, Wang D, Wang L, Xie T. Highly photoactive Ti-doped α-Fe2O3 nanorod arrays photoanode prepared by a hydrothermal method for photoelectrochemical water splitting. Electrochim Acta 2014;129:358–63. https://doi.org/10.1016/j.electacta.2014.02.132.",170,FeO,Pt wire,Ag/AgCl,0.173,500,410,100,0,NaOH,1,13.6,2.12,Ag/AgCl,0.398,0.197,1.3974,0.00861
2531,3659,79,"Fu Z, Jiang T, Liu Z, Wang D, Wang L, Xie T. Highly photoactive Ti-doped α-Fe2O3 nanorod arrays photoanode prepared by a hydrothermal method for photoelectrochemical water splitting. Electrochim Acta 2014;129:358–63. https://doi.org/10.1016/j.electacta.2014.02.132.",170,FeO,Pt wire,Ag/AgCl,0.173,500,410,100,0,NaOH,1,13.6,2.12,Ag/AgCl,0.503,0.197,1.5024,0.00861
2532,3660,79,"Fu Z, Jiang T, Liu Z, Wang D, Wang L, Xie T. Highly photoactive Ti-doped α-Fe2O3 nanorod arrays photoanode prepared by a hydrothermal method for photoelectrochemical water splitting. Electrochim Acta 2014;129:358–63. https://doi.org/10.1016/j.electacta.2014.02.132.",171,FeO,Pt wire,Ag/AgCl,0.173,500,410,100,0,NaOH,1,13.6,2.15,Ag/AgCl,-0.403,0.197,0.5964,0.00861
2533,3661,79,"Fu Z, Jiang T, Liu Z, Wang D, Wang L, Xie T. Highly photoactive Ti-doped α-Fe2O3 nanorod arrays photoanode prepared by a hydrothermal method for photoelectrochemical water splitting. Electrochim Acta 2014;129:358–63. https://doi.org/10.1016/j.electacta.2014.02.132.",171,FeO,Pt wire,Ag/AgCl,0.173,500,410,100,0,NaOH,1,13.6,2.15,Ag/AgCl,-0.302,0.197,0.6974,0.00287
2534,3662,79,"Fu Z, Jiang T, Liu Z, Wang D, Wang L, Xie T. Highly photoactive Ti-doped α-Fe2O3 nanorod arrays photoanode prepared by a hydrothermal method for photoelectrochemical water splitting. Electrochim Acta 2014;129:358–63. https://doi.org/10.1016/j.electacta.2014.02.132.",171,FeO,Pt wire,Ag/AgCl,0.173,500,410,100,0,NaOH,1,13.6,2.15,Ag/AgCl,-0.198,0.197,0.8014,0.0144
2535,3663,79,"Fu Z, Jiang T, Liu Z, Wang D, Wang L, Xie T. Highly photoactive Ti-doped α-Fe2O3 nanorod arrays photoanode prepared by a hydrothermal method for photoelectrochemical water splitting. Electrochim Acta 2014;129:358–63. https://doi.org/10.1016/j.electacta.2014.02.132.",171,FeO,Pt wire,Ag/AgCl,0.173,500,410,100,0,NaOH,1,13.6,2.15,Ag/AgCl,-0.106,0.197,0.8934,0.0517
2536,3664,79,"Fu Z, Jiang T, Liu Z, Wang D, Wang L, Xie T. Highly photoactive Ti-doped α-Fe2O3 nanorod arrays photoanode prepared by a hydrothermal method for photoelectrochemical water splitting. Electrochim Acta 2014;129:358–63. https://doi.org/10.1016/j.electacta.2014.02.132.",171,FeO,Pt wire,Ag/AgCl,0.173,500,410,100,0,NaOH,1,13.6,2.15,Ag/AgCl,0.000891,0.197,1.000291,0.0775
2537,3665,79,"Fu Z, Jiang T, Liu Z, Wang D, Wang L, Xie T. Highly photoactive Ti-doped α-Fe2O3 nanorod arrays photoanode prepared by a hydrothermal method for photoelectrochemical water splitting. Electrochim Acta 2014;129:358–63. https://doi.org/10.1016/j.electacta.2014.02.132.",171,FeO,Pt wire,Ag/AgCl,0.173,500,410,100,0,NaOH,1,13.6,2.15,Ag/AgCl,0.0988,0.197,1.0982,0.112
2538,3666,79,"Fu Z, Jiang T, Liu Z, Wang D, Wang L, Xie T. Highly photoactive Ti-doped α-Fe2O3 nanorod arrays photoanode prepared by a hydrothermal method for photoelectrochemical water splitting. Electrochim Acta 2014;129:358–63. https://doi.org/10.1016/j.electacta.2014.02.132.",171,FeO,Pt wire,Ag/AgCl,0.173,500,410,100,0,NaOH,1,13.6,2.15,Ag/AgCl,0.203,0.197,1.2024,0.132
2539,3667,79,"Fu Z, Jiang T, Liu Z, Wang D, Wang L, Xie T. Highly photoactive Ti-doped α-Fe2O3 nanorod arrays photoanode prepared by a hydrothermal method for photoelectrochemical water splitting. Electrochim Acta 2014;129:358–63. https://doi.org/10.1016/j.electacta.2014.02.132.",171,FeO,Pt wire,Ag/AgCl,0.173,500,410,100,0,NaOH,1,13.6,2.15,Ag/AgCl,0.298,0.197,1.2974,0.144
2540,3668,79,"Fu Z, Jiang T, Liu Z, Wang D, Wang L, Xie T. Highly photoactive Ti-doped α-Fe2O3 nanorod arrays photoanode prepared by a hydrothermal method for photoelectrochemical water splitting. Electrochim Acta 2014;129:358–63. https://doi.org/10.1016/j.electacta.2014.02.132.",171,FeO,Pt wire,Ag/AgCl,0.173,500,410,100,0,NaOH,1,13.6,2.15,Ag/AgCl,0.399,0.197,1.3984,0.155
2541,3669,79,"Fu Z, Jiang T, Liu Z, Wang D, Wang L, Xie T. Highly photoactive Ti-doped α-Fe2O3 nanorod arrays photoanode prepared by a hydrothermal method for photoelectrochemical water splitting. Electrochim Acta 2014;129:358–63. https://doi.org/10.1016/j.electacta.2014.02.132.",171,FeO,Pt wire,Ag/AgCl,0.173,500,410,100,0,NaOH,1,13.6,2.15,Ag/AgCl,0.498,0.197,1.4974,0.181
2542,3670,79,"Fu Z, Jiang T, Liu Z, Wang D, Wang L, Xie T. Highly photoactive Ti-doped α-Fe2O3 nanorod arrays photoanode prepared by a hydrothermal method for photoelectrochemical water splitting. Electrochim Acta 2014;129:358–63. https://doi.org/10.1016/j.electacta.2014.02.132.",172,FeO,Pt wire,Ag/AgCl,0.173,500,410,100,0,NaOH,1,13.6,2.13,Ag/AgCl,-0.402,0.197,0.5974,0.00287
2543,3671,79,"Fu Z, Jiang T, Liu Z, Wang D, Wang L, Xie T. Highly photoactive Ti-doped α-Fe2O3 nanorod arrays photoanode prepared by a hydrothermal method for photoelectrochemical water splitting. Electrochim Acta 2014;129:358–63. https://doi.org/10.1016/j.electacta.2014.02.132.",172,FeO,Pt wire,Ag/AgCl,0.173,500,410,100,0,NaOH,1,13.6,2.13,Ag/AgCl,-0.304,0.197,0.6954,0.0172
2544,3672,79,"Fu Z, Jiang T, Liu Z, Wang D, Wang L, Xie T. Highly photoactive Ti-doped α-Fe2O3 nanorod arrays photoanode prepared by a hydrothermal method for photoelectrochemical water splitting. Electrochim Acta 2014;129:358–63. https://doi.org/10.1016/j.electacta.2014.02.132.",172,FeO,Pt wire,Ag/AgCl,0.173,500,410,100,0,NaOH,1,13.6,2.13,Ag/AgCl,-0.201,0.197,0.7984,0.0258
2545,3673,79,"Fu Z, Jiang T, Liu Z, Wang D, Wang L, Xie T. Highly photoactive Ti-doped α-Fe2O3 nanorod arrays photoanode prepared by a hydrothermal method for photoelectrochemical water splitting. Electrochim Acta 2014;129:358–63. https://doi.org/10.1016/j.electacta.2014.02.132.",172,FeO,Pt wire,Ag/AgCl,0.173,500,410,100,0,NaOH,1,13.6,2.13,Ag/AgCl,-0.105,0.197,0.8944,0.0689
2546,3674,79,"Fu Z, Jiang T, Liu Z, Wang D, Wang L, Xie T. Highly photoactive Ti-doped α-Fe2O3 nanorod arrays photoanode prepared by a hydrothermal method for photoelectrochemical water splitting. Electrochim Acta 2014;129:358–63. https://doi.org/10.1016/j.electacta.2014.02.132.",172,FeO,Pt wire,Ag/AgCl,0.173,500,410,100,0,NaOH,1,13.6,2.13,Ag/AgCl,0.00253,0.197,1.00193,0.126
2547,3675,79,"Fu Z, Jiang T, Liu Z, Wang D, Wang L, Xie T. Highly photoactive Ti-doped α-Fe2O3 nanorod arrays photoanode prepared by a hydrothermal method for photoelectrochemical water splitting. Electrochim Acta 2014;129:358–63. https://doi.org/10.1016/j.electacta.2014.02.132.",172,FeO,Pt wire,Ag/AgCl,0.173,500,410,100,0,NaOH,1,13.6,2.13,Ag/AgCl,0.0989,0.197,1.0983,0.212
2548,3676,79,"Fu Z, Jiang T, Liu Z, Wang D, Wang L, Xie T. Highly photoactive Ti-doped α-Fe2O3 nanorod arrays photoanode prepared by a hydrothermal method for photoelectrochemical water splitting. Electrochim Acta 2014;129:358–63. https://doi.org/10.1016/j.electacta.2014.02.132.",172,FeO,Pt wire,Ag/AgCl,0.173,500,410,100,0,NaOH,1,13.6,2.13,Ag/AgCl,0.2,0.197,1.1994,0.31
2549,3677,79,"Fu Z, Jiang T, Liu Z, Wang D, Wang L, Xie T. Highly photoactive Ti-doped α-Fe2O3 nanorod arrays photoanode prepared by a hydrothermal method for photoelectrochemical water splitting. Electrochim Acta 2014;129:358–63. https://doi.org/10.1016/j.electacta.2014.02.132.",172,FeO,Pt wire,Ag/AgCl,0.173,500,410,100,0,NaOH,1,13.6,2.13,Ag/AgCl,0.301,0.197,1.3004,0.385
2550,3678,79,"Fu Z, Jiang T, Liu Z, Wang D, Wang L, Xie T. Highly photoactive Ti-doped α-Fe2O3 nanorod arrays photoanode prepared by a hydrothermal method for photoelectrochemical water splitting. Electrochim Acta 2014;129:358–63. https://doi.org/10.1016/j.electacta.2014.02.132.",172,FeO,Pt wire,Ag/AgCl,0.173,500,410,100,0,NaOH,1,13.6,2.13,Ag/AgCl,0.399,0.197,1.3984,0.428
2551,3679,79,"Fu Z, Jiang T, Liu Z, Wang D, Wang L, Xie T. Highly photoactive Ti-doped α-Fe2O3 nanorod arrays photoanode prepared by a hydrothermal method for photoelectrochemical water splitting. Electrochim Acta 2014;129:358–63. https://doi.org/10.1016/j.electacta.2014.02.132.",172,FeO,Pt wire,Ag/AgCl,0.173,500,410,100,0,NaOH,1,13.6,2.13,Ag/AgCl,0.498,0.197,1.4974,0.468
2552,3680,79,"Fu Z, Jiang T, Liu Z, Wang D, Wang L, Xie T. Highly photoactive Ti-doped α-Fe2O3 nanorod arrays photoanode prepared by a hydrothermal method for photoelectrochemical water splitting. Electrochim Acta 2014;129:358–63. https://doi.org/10.1016/j.electacta.2014.02.132.",173,FeO,Pt wire,Ag/AgCl,0.173,500,410,100,0,NaOH,1,13.6,2.12,Ag/AgCl,-0.4,0.197,0.5994,-0.00287
2553,3681,79,"Fu Z, Jiang T, Liu Z, Wang D, Wang L, Xie T. Highly photoactive Ti-doped α-Fe2O3 nanorod arrays photoanode prepared by a hydrothermal method for photoelectrochemical water splitting. Electrochim Acta 2014;129:358–63. https://doi.org/10.1016/j.electacta.2014.02.132.",173,FeO,Pt wire,Ag/AgCl,0.173,500,410,100,0,NaOH,1,13.6,2.12,Ag/AgCl,-0.308,0.197,0.6914,0.00861
2554,3682,79,"Fu Z, Jiang T, Liu Z, Wang D, Wang L, Xie T. Highly photoactive Ti-doped α-Fe2O3 nanorod arrays photoanode prepared by a hydrothermal method for photoelectrochemical water splitting. Electrochim Acta 2014;129:358–63. https://doi.org/10.1016/j.electacta.2014.02.132.",173,FeO,Pt wire,Ag/AgCl,0.173,500,410,100,0,NaOH,1,13.6,2.12,Ag/AgCl,-0.203,0.197,0.7964,0.023
