Repository: Nsahu2023/tertiary-hybrid-model-PEC-

File: original  pecdata3featurereducepec2.csv (part 10 of 22)
,Unnamed: 0,Reference,Bibliography,Instance number,First Layer,Counter Electrode,Reference Electrode,WE area(cm2),Power(W),Wavelength(nm),Intensity(mW/cm2),AM1.5G,ElectrolyteType,Electrolyte Molarity (M),pH,BandGap(eV),Bias vs what,Experimental Bias (V),correction factor, RHE bias (V vs RHE),PhotocurrentDensity(mA/cm2)
2555,3683,79,"Fu Z, Jiang T, Liu Z, Wang D, Wang L, Xie T. Highly photoactive Ti-doped α-Fe2O3 nanorod arrays photoanode prepared by a hydrothermal method for photoelectrochemical water splitting. Electrochim Acta 2014;129:358–63. https://doi.org/10.1016/j.electacta.2014.02.132.",173,FeO,Pt wire,Ag/AgCl,0.173,500,410,100,0,NaOH,1,13.6,2.12,Ag/AgCl,-0.1,0.197,0.8994,0.0459
2556,3684,79,"Fu Z, Jiang T, Liu Z, Wang D, Wang L, Xie T. Highly photoactive Ti-doped α-Fe2O3 nanorod arrays photoanode prepared by a hydrothermal method for photoelectrochemical water splitting. Electrochim Acta 2014;129:358–63. https://doi.org/10.1016/j.electacta.2014.02.132.",173,FeO,Pt wire,Ag/AgCl,0.173,500,410,100,0,NaOH,1,13.6,2.12,Ag/AgCl,0.00258,0.197,1.00198,0.161
2557,3685,79,"Fu Z, Jiang T, Liu Z, Wang D, Wang L, Xie T. Highly photoactive Ti-doped α-Fe2O3 nanorod arrays photoanode prepared by a hydrothermal method for photoelectrochemical water splitting. Electrochim Acta 2014;129:358–63. https://doi.org/10.1016/j.electacta.2014.02.132.",173,FeO,Pt wire,Ag/AgCl,0.173,500,410,100,0,NaOH,1,13.6,2.12,Ag/AgCl,0.0991,0.197,1.0985,0.385
2558,3686,79,"Fu Z, Jiang T, Liu Z, Wang D, Wang L, Xie T. Highly photoactive Ti-doped α-Fe2O3 nanorod arrays photoanode prepared by a hydrothermal method for photoelectrochemical water splitting. Electrochim Acta 2014;129:358–63. https://doi.org/10.1016/j.electacta.2014.02.132.",173,FeO,Pt wire,Ag/AgCl,0.173,500,410,100,0,NaOH,1,13.6,2.12,Ag/AgCl,0.226,0.197,1.2254,0.726
2559,3687,79,"Fu Z, Jiang T, Liu Z, Wang D, Wang L, Xie T. Highly photoactive Ti-doped α-Fe2O3 nanorod arrays photoanode prepared by a hydrothermal method for photoelectrochemical water splitting. Electrochim Acta 2014;129:358–63. https://doi.org/10.1016/j.electacta.2014.02.132.",173,FeO,Pt wire,Ag/AgCl,0.173,500,410,100,0,NaOH,1,13.6,2.12,Ag/AgCl,0.314,0.197,1.3134,0.89
2560,3688,79,"Fu Z, Jiang T, Liu Z, Wang D, Wang L, Xie T. Highly photoactive Ti-doped α-Fe2O3 nanorod arrays photoanode prepared by a hydrothermal method for photoelectrochemical water splitting. Electrochim Acta 2014;129:358–63. https://doi.org/10.1016/j.electacta.2014.02.132.",173,FeO,Pt wire,Ag/AgCl,0.173,500,410,100,0,NaOH,1,13.6,2.12,Ag/AgCl,0.414,0.197,1.4134,1.02
2561,3689,79,"Fu Z, Jiang T, Liu Z, Wang D, Wang L, Xie T. Highly photoactive Ti-doped α-Fe2O3 nanorod arrays photoanode prepared by a hydrothermal method for photoelectrochemical water splitting. Electrochim Acta 2014;129:358–63. https://doi.org/10.1016/j.electacta.2014.02.132.",173,FeO,Pt wire,Ag/AgCl,0.173,500,410,100,0,NaOH,1,13.6,2.12,Ag/AgCl,0.496,0.197,1.4954,1.1
2562,3690,79,"Fu Z, Jiang T, Liu Z, Wang D, Wang L, Xie T. Highly photoactive Ti-doped α-Fe2O3 nanorod arrays photoanode prepared by a hydrothermal method for photoelectrochemical water splitting. Electrochim Acta 2014;129:358–63. https://doi.org/10.1016/j.electacta.2014.02.132.",174,FeO,Pt wire,Ag/AgCl,0.173,500,410,100,0,NaOH,1,13.6,2.11,Ag/AgCl,-0.402,0.197,0.5974,0
2563,3691,79,"Fu Z, Jiang T, Liu Z, Wang D, Wang L, Xie T. Highly photoactive Ti-doped α-Fe2O3 nanorod arrays photoanode prepared by a hydrothermal method for photoelectrochemical water splitting. Electrochim Acta 2014;129:358–63. https://doi.org/10.1016/j.electacta.2014.02.132.",174,FeO,Pt wire,Ag/AgCl,0.173,500,410,100,0,NaOH,1,13.6,2.11,Ag/AgCl,-0.308,0.197,0.6914,0.00861
2564,3692,79,"Fu Z, Jiang T, Liu Z, Wang D, Wang L, Xie T. Highly photoactive Ti-doped α-Fe2O3 nanorod arrays photoanode prepared by a hydrothermal method for photoelectrochemical water splitting. Electrochim Acta 2014;129:358–63. https://doi.org/10.1016/j.electacta.2014.02.132.",174,FeO,Pt wire,Ag/AgCl,0.173,500,410,100,0,NaOH,1,13.6,2.11,Ag/AgCl,-0.204,0.197,0.7954,0.0115
2565,3693,79,"Fu Z, Jiang T, Liu Z, Wang D, Wang L, Xie T. Highly photoactive Ti-doped α-Fe2O3 nanorod arrays photoanode prepared by a hydrothermal method for photoelectrochemical water splitting. Electrochim Acta 2014;129:358–63. https://doi.org/10.1016/j.electacta.2014.02.132.",174,FeO,Pt wire,Ag/AgCl,0.173,500,410,100,0,NaOH,1,13.6,2.11,Ag/AgCl,-0.111,0.197,0.8884,0.0344
2566,3694,79,"Fu Z, Jiang T, Liu Z, Wang D, Wang L, Xie T. Highly photoactive Ti-doped α-Fe2O3 nanorod arrays photoanode prepared by a hydrothermal method for photoelectrochemical water splitting. Electrochim Acta 2014;129:358–63. https://doi.org/10.1016/j.electacta.2014.02.132.",174,FeO,Pt wire,Ag/AgCl,0.173,500,410,100,0,NaOH,1,13.6,2.11,Ag/AgCl,0.00407,0.197,1.00347,0.0976
2567,3695,79,"Fu Z, Jiang T, Liu Z, Wang D, Wang L, Xie T. Highly photoactive Ti-doped α-Fe2O3 nanorod arrays photoanode prepared by a hydrothermal method for photoelectrochemical water splitting. Electrochim Acta 2014;129:358–63. https://doi.org/10.1016/j.electacta.2014.02.132.",174,FeO,Pt wire,Ag/AgCl,0.173,500,410,100,0,NaOH,1,13.6,2.11,Ag/AgCl,0.0989,0.197,1.0983,0.224
2568,3696,79,"Fu Z, Jiang T, Liu Z, Wang D, Wang L, Xie T. Highly photoactive Ti-doped α-Fe2O3 nanorod arrays photoanode prepared by a hydrothermal method for photoelectrochemical water splitting. Electrochim Acta 2014;129:358–63. https://doi.org/10.1016/j.electacta.2014.02.132.",174,FeO,Pt wire,Ag/AgCl,0.173,500,410,100,0,NaOH,1,13.6,2.11,Ag/AgCl,0.205,0.197,1.2044,0.379
2569,3697,79,"Fu Z, Jiang T, Liu Z, Wang D, Wang L, Xie T. Highly photoactive Ti-doped α-Fe2O3 nanorod arrays photoanode prepared by a hydrothermal method for photoelectrochemical water splitting. Electrochim Acta 2014;129:358–63. https://doi.org/10.1016/j.electacta.2014.02.132.",174,FeO,Pt wire,Ag/AgCl,0.173,500,410,100,0,NaOH,1,13.6,2.11,Ag/AgCl,0.298,0.197,1.2974,0.497
2570,3698,79,"Fu Z, Jiang T, Liu Z, Wang D, Wang L, Xie T. Highly photoactive Ti-doped α-Fe2O3 nanorod arrays photoanode prepared by a hydrothermal method for photoelectrochemical water splitting. Electrochim Acta 2014;129:358–63. https://doi.org/10.1016/j.electacta.2014.02.132.",174,FeO,Pt wire,Ag/AgCl,0.173,500,410,100,0,NaOH,1,13.6,2.11,Ag/AgCl,0.394,0.197,1.3934,0.571
2571,3699,79,"Fu Z, Jiang T, Liu Z, Wang D, Wang L, Xie T. Highly photoactive Ti-doped α-Fe2O3 nanorod arrays photoanode prepared by a hydrothermal method for photoelectrochemical water splitting. Electrochim Acta 2014;129:358–63. https://doi.org/10.1016/j.electacta.2014.02.132.",174,FeO,Pt wire,Ag/AgCl,0.173,500,410,100,0,NaOH,1,13.6,2.11,Ag/AgCl,0.499,0.197,1.4984,0.632
2974,4198,86,"Carraro G, Maccato C, Gasparotto A, Warwick MEA, Sada C, Turner S, et al. Hematite-based nanocomposites for light-activated applications: Synergistic role of TiO2 and Au introduction. Sol Energy Mater Sol Cells 2017;159:456–66. https://doi.org/10.1016/j.solmat.2016.09.037.",359,FeO,Pt wire,Ag/AgCl,2,300,410,100,1,NaOH,1,13.6,2.14,RHE,0.748,0,0.748,0.549
2975,4199,86,"Carraro G, Maccato C, Gasparotto A, Warwick MEA, Sada C, Turner S, et al. Hematite-based nanocomposites for light-activated applications: Synergistic role of TiO2 and Au introduction. Sol Energy Mater Sol Cells 2017;159:456–66. https://doi.org/10.1016/j.solmat.2016.09.037.",359,FeO,Pt wire,Ag/AgCl,2,300,410,100,1,NaOH,1,13.6,2.14,RHE,0.789,0,0.789,1.37
2976,4200,86,"Carraro G, Maccato C, Gasparotto A, Warwick MEA, Sada C, Turner S, et al. Hematite-based nanocomposites for light-activated applications: Synergistic role of TiO2 and Au introduction. Sol Energy Mater Sol Cells 2017;159:456–66. https://doi.org/10.1016/j.solmat.2016.09.037.",359,FeO,Pt wire,Ag/AgCl,2,300,410,100,1,NaOH,1,13.6,2.14,RHE,0.836,0,0.836,1.9
2977,4201,86,"Carraro G, Maccato C, Gasparotto A, Warwick MEA, Sada C, Turner S, et al. Hematite-based nanocomposites for light-activated applications: Synergistic role of TiO2 and Au introduction. Sol Energy Mater Sol Cells 2017;159:456–66. https://doi.org/10.1016/j.solmat.2016.09.037.",359,FeO,Pt wire,Ag/AgCl,2,300,410,100,1,NaOH,1,13.6,2.14,RHE,0.883,0,0.883,2.46
2978,4202,86,"Carraro G, Maccato C, Gasparotto A, Warwick MEA, Sada C, Turner S, et al. Hematite-based nanocomposites for light-activated applications: Synergistic role of TiO2 and Au introduction. Sol Energy Mater Sol Cells 2017;159:456–66. https://doi.org/10.1016/j.solmat.2016.09.037.",359,FeO,Pt wire,Ag/AgCl,2,300,410,100,1,NaOH,1,13.6,2.14,RHE,0.93,0,0.93,2.9
2979,4203,86,"Carraro G, Maccato C, Gasparotto A, Warwick MEA, Sada C, Turner S, et al. Hematite-based nanocomposites for light-activated applications: Synergistic role of TiO2 and Au introduction. Sol Energy Mater Sol Cells 2017;159:456–66. https://doi.org/10.1016/j.solmat.2016.09.037.",359,FeO,Pt wire,Ag/AgCl,2,300,410,100,1,NaOH,1,13.6,2.14,RHE,0.977,0,0.977,3.18
2980,4204,86,"Carraro G, Maccato C, Gasparotto A, Warwick MEA, Sada C, Turner S, et al. Hematite-based nanocomposites for light-activated applications: Synergistic role of TiO2 and Au introduction. Sol Energy Mater Sol Cells 2017;159:456–66. https://doi.org/10.1016/j.solmat.2016.09.037.",359,FeO,Pt wire,Ag/AgCl,2,300,410,100,1,NaOH,1,13.6,2.14,RHE,1.02,0,1.02,3.36
2981,4205,86,"Carraro G, Maccato C, Gasparotto A, Warwick MEA, Sada C, Turner S, et al. Hematite-based nanocomposites for light-activated applications: Synergistic role of TiO2 and Au introduction. Sol Energy Mater Sol Cells 2017;159:456–66. https://doi.org/10.1016/j.solmat.2016.09.037.",359,FeO,Pt wire,Ag/AgCl,2,300,410,100,1,NaOH,1,13.6,2.14,RHE,1.07,0,1.07,3.48
2982,4206,86,"Carraro G, Maccato C, Gasparotto A, Warwick MEA, Sada C, Turner S, et al. Hematite-based nanocomposites for light-activated applications: Synergistic role of TiO2 and Au introduction. Sol Energy Mater Sol Cells 2017;159:456–66. https://doi.org/10.1016/j.solmat.2016.09.037.",359,FeO,Pt wire,Ag/AgCl,2,300,410,100,1,NaOH,1,13.6,2.14,RHE,1.12,0,1.12,3.69
2983,4207,86,"Carraro G, Maccato C, Gasparotto A, Warwick MEA, Sada C, Turner S, et al. Hematite-based nanocomposites for light-activated applications: Synergistic role of TiO2 and Au introduction. Sol Energy Mater Sol Cells 2017;159:456–66. https://doi.org/10.1016/j.solmat.2016.09.037.",359,FeO,Pt wire,Ag/AgCl,2,300,410,100,1,NaOH,1,13.6,2.14,RHE,1.16,0,1.16,3.93
2984,4208,86,"Carraro G, Maccato C, Gasparotto A, Warwick MEA, Sada C, Turner S, et al. Hematite-based nanocomposites for light-activated applications: Synergistic role of TiO2 and Au introduction. Sol Energy Mater Sol Cells 2017;159:456–66. https://doi.org/10.1016/j.solmat.2016.09.037.",359,FeO,Pt wire,Ag/AgCl,2,300,410,100,1,NaOH,1,13.6,2.14,RHE,1.21,0,1.21,3.79
2985,4209,86,"Carraro G, Maccato C, Gasparotto A, Warwick MEA, Sada C, Turner S, et al. Hematite-based nanocomposites for light-activated applications: Synergistic role of TiO2 and Au introduction. Sol Energy Mater Sol Cells 2017;159:456–66. https://doi.org/10.1016/j.solmat.2016.09.037.",359,FeO,Pt wire,Ag/AgCl,2,300,410,100,1,NaOH,1,13.6,2.14,RHE,1.26,0,1.26,3.6
2986,4210,86,"Carraro G, Maccato C, Gasparotto A, Warwick MEA, Sada C, Turner S, et al. Hematite-based nanocomposites for light-activated applications: Synergistic role of TiO2 and Au introduction. Sol Energy Mater Sol Cells 2017;159:456–66. https://doi.org/10.1016/j.solmat.2016.09.037.",359,FeO,Pt wire,Ag/AgCl,2,300,410,100,1,NaOH,1,13.6,2.14,RHE,1.31,0,1.31,4.02
2987,4211,86,"Carraro G, Maccato C, Gasparotto A, Warwick MEA, Sada C, Turner S, et al. Hematite-based nanocomposites for light-activated applications: Synergistic role of TiO2 and Au introduction. Sol Energy Mater Sol Cells 2017;159:456–66. https://doi.org/10.1016/j.solmat.2016.09.037.",359,FeO,Pt wire,Ag/AgCl,2,300,410,100,1,NaOH,1,13.6,2.14,RHE,1.35,0,1.35,4.52
2988,4212,86,"Carraro G, Maccato C, Gasparotto A, Warwick MEA, Sada C, Turner S, et al. Hematite-based nanocomposites for light-activated applications: Synergistic role of TiO2 and Au introduction. Sol Energy Mater Sol Cells 2017;159:456–66. https://doi.org/10.1016/j.solmat.2016.09.037.",359,FeO,Pt wire,Ag/AgCl,2,300,410,100,1,NaOH,1,13.6,2.14,RHE,1.4,0,1.4,4.98
2989,4213,86,"Carraro G, Maccato C, Gasparotto A, Warwick MEA, Sada C, Turner S, et al. Hematite-based nanocomposites for light-activated applications: Synergistic role of TiO2 and Au introduction. Sol Energy Mater Sol Cells 2017;159:456–66. https://doi.org/10.1016/j.solmat.2016.09.037.",359,FeO,Pt wire,Ag/AgCl,2,300,410,100,1,NaOH,1,13.6,2.14,RHE,1.45,0,1.45,5.67
2990,4214,86,"Carraro G, Maccato C, Gasparotto A, Warwick MEA, Sada C, Turner S, et al. Hematite-based nanocomposites for light-activated applications: Synergistic role of TiO2 and Au introduction. Sol Energy Mater Sol Cells 2017;159:456–66. https://doi.org/10.1016/j.solmat.2016.09.037.",359,FeO,Pt wire,Ag/AgCl,2,300,410,100,1,NaOH,1,13.6,2.14,RHE,1.49,0,1.49,6.64
2991,4215,86,"Carraro G, Maccato C, Gasparotto A, Warwick MEA, Sada C, Turner S, et al. Hematite-based nanocomposites for light-activated applications: Synergistic role of TiO2 and Au introduction. Sol Energy Mater Sol Cells 2017;159:456–66. https://doi.org/10.1016/j.solmat.2016.09.037.",359,FeO,Pt wire,Ag/AgCl,2,300,410,100,1,NaOH,1,13.6,2.14,RHE,1.53,0,1.53,7.66
2992,4216,86,"Carraro G, Maccato C, Gasparotto A, Warwick MEA, Sada C, Turner S, et al. Hematite-based nanocomposites for light-activated applications: Synergistic role of TiO2 and Au introduction. Sol Energy Mater Sol Cells 2017;159:456–66. https://doi.org/10.1016/j.solmat.2016.09.037.",359,FeO,Pt wire,Ag/AgCl,2,300,410,100,1,NaOH,1,13.6,2.14,RHE,1.56,0,1.56,8.7
2993,4217,86,"Carraro G, Maccato C, Gasparotto A, Warwick MEA, Sada C, Turner S, et al. Hematite-based nanocomposites for light-activated applications: Synergistic role of TiO2 and Au introduction. Sol Energy Mater Sol Cells 2017;159:456–66. https://doi.org/10.1016/j.solmat.2016.09.037.",359,FeO,Pt wire,Ag/AgCl,2,300,410,100,1,NaOH,1,13.6,2.14,RHE,1.58,0,1.58,9.77
2994,4218,86,"Carraro G, Maccato C, Gasparotto A, Warwick MEA, Sada C, Turner S, et al. Hematite-based nanocomposites for light-activated applications: Synergistic role of TiO2 and Au introduction. Sol Energy Mater Sol Cells 2017;159:456–66. https://doi.org/10.1016/j.solmat.2016.09.037.",359,FeO,Pt wire,Ag/AgCl,2,300,410,100,1,NaOH,1,13.6,2.14,RHE,1.59,0,1.59,11
2995,4219,86,"Carraro G, Maccato C, Gasparotto A, Warwick MEA, Sada C, Turner S, et al. Hematite-based nanocomposites for light-activated applications: Synergistic role of TiO2 and Au introduction. Sol Energy Mater Sol Cells 2017;159:456–66. https://doi.org/10.1016/j.solmat.2016.09.037.",359,FeO,Pt wire,Ag/AgCl,2,300,410,100,1,NaOH,1,13.6,2.14,RHE,1.6,0,1.6,12.3
2996,4220,86,"Carraro G, Maccato C, Gasparotto A, Warwick MEA, Sada C, Turner S, et al. Hematite-based nanocomposites for light-activated applications: Synergistic role of TiO2 and Au introduction. Sol Energy Mater Sol Cells 2017;159:456–66. https://doi.org/10.1016/j.solmat.2016.09.037.",359,FeO,Pt wire,Ag/AgCl,2,300,410,100,1,NaOH,1,13.6,2.14,RHE,1.61,0,1.61,13.5
2997,4221,86,"Carraro G, Maccato C, Gasparotto A, Warwick MEA, Sada C, Turner S, et al. Hematite-based nanocomposites for light-activated applications: Synergistic role of TiO2 and Au introduction. Sol Energy Mater Sol Cells 2017;159:456–66. https://doi.org/10.1016/j.solmat.2016.09.037.",359,FeO,Pt wire,Ag/AgCl,2,300,410,100,1,NaOH,1,13.6,2.14,RHE,1.62,0,1.62,14.9
2998,4222,86,"Carraro G, Maccato C, Gasparotto A, Warwick MEA, Sada C, Turner S, et al. Hematite-based nanocomposites for light-activated applications: Synergistic role of TiO2 and Au introduction. Sol Energy Mater Sol Cells 2017;159:456–66. https://doi.org/10.1016/j.solmat.2016.09.037.",359,FeO,Pt wire,Ag/AgCl,2,300,410,100,1,NaOH,1,13.6,2.14,RHE,1.62,0,1.62,16.4
2999,4223,86,"Carraro G, Maccato C, Gasparotto A, Warwick MEA, Sada C, Turner S, et al. Hematite-based nanocomposites for light-activated applications: Synergistic role of TiO2 and Au introduction. Sol Energy Mater Sol Cells 2017;159:456–66. https://doi.org/10.1016/j.solmat.2016.09.037.",359,FeO,Pt wire,Ag/AgCl,2,300,410,100,1,NaOH,1,13.6,2.14,RHE,1.63,0,1.63,17.8
3000,4224,86,"Carraro G, Maccato C, Gasparotto A, Warwick MEA, Sada C, Turner S, et al. Hematite-based nanocomposites for light-activated applications: Synergistic role of TiO2 and Au introduction. Sol Energy Mater Sol Cells 2017;159:456–66. https://doi.org/10.1016/j.solmat.2016.09.037.",359,FeO,Pt wire,Ag/AgCl,2,300,410,100,1,NaOH,1,13.6,2.14,RHE,1.63,0,1.63,19.2
3001,4225,86,"Carraro G, Maccato C, Gasparotto A, Warwick MEA, Sada C, Turner S, et al. Hematite-based nanocomposites for light-activated applications: Synergistic role of TiO2 and Au introduction. Sol Energy Mater Sol Cells 2017;159:456–66. https://doi.org/10.1016/j.solmat.2016.09.037.",360,FeO,Pt wire,Ag/AgCl,2,300,410,100,1,NaOH,1,13.6,0,RHE,0.734,0,0.734,0.243
3002,4226,86,"Carraro G, Maccato C, Gasparotto A, Warwick MEA, Sada C, Turner S, et al. Hematite-based nanocomposites for light-activated applications: Synergistic role of TiO2 and Au introduction. Sol Energy Mater Sol Cells 2017;159:456–66. https://doi.org/10.1016/j.solmat.2016.09.037.",360,FeO,Pt wire,Ag/AgCl,2,300,410,100,1,NaOH,1,13.6,0,RHE,0.77,0,0.77,1.49
3003,4227,86,"Carraro G, Maccato C, Gasparotto A, Warwick MEA, Sada C, Turner S, et al. Hematite-based nanocomposites for light-activated applications: Synergistic role of TiO2 and Au introduction. Sol Energy Mater Sol Cells 2017;159:456–66. https://doi.org/10.1016/j.solmat.2016.09.037.",360,FeO,Pt wire,Ag/AgCl,2,300,410,100,1,NaOH,1,13.6,0,RHE,0.782,0,0.782,2.15
3004,4228,86,"Carraro G, Maccato C, Gasparotto A, Warwick MEA, Sada C, Turner S, et al. Hematite-based nanocomposites for light-activated applications: Synergistic role of TiO2 and Au introduction. Sol Energy Mater Sol Cells 2017;159:456–66. https://doi.org/10.1016/j.solmat.2016.09.037.",360,FeO,Pt wire,Ag/AgCl,2,300,410,100,1,NaOH,1,13.6,0,RHE,0.821,0,0.821,2.74
3005,4229,86,"Carraro G, Maccato C, Gasparotto A, Warwick MEA, Sada C, Turner S, et al. Hematite-based nanocomposites for light-activated applications: Synergistic role of TiO2 and Au introduction. Sol Energy Mater Sol Cells 2017;159:456–66. https://doi.org/10.1016/j.solmat.2016.09.037.",360,FeO,Pt wire,Ag/AgCl,2,300,410,100,1,NaOH,1,13.6,0,RHE,0.866,0,0.866,3.64
3006,4230,86,"Carraro G, Maccato C, Gasparotto A, Warwick MEA, Sada C, Turner S, et al. Hematite-based nanocomposites for light-activated applications: Synergistic role of TiO2 and Au introduction. Sol Energy Mater Sol Cells 2017;159:456–66. https://doi.org/10.1016/j.solmat.2016.09.037.",360,FeO,Pt wire,Ag/AgCl,2,300,410,100,1,NaOH,1,13.6,0,RHE,0.912,0,0.912,4.36
3007,4231,86,"Carraro G, Maccato C, Gasparotto A, Warwick MEA, Sada C, Turner S, et al. Hematite-based nanocomposites for light-activated applications: Synergistic role of TiO2 and Au introduction. Sol Energy Mater Sol Cells 2017;159:456–66. https://doi.org/10.1016/j.solmat.2016.09.037.",360,FeO,Pt wire,Ag/AgCl,2,300,410,100,1,NaOH,1,13.6,0,RHE,0.959,0,0.959,4.86
3008,4232,86,"Carraro G, Maccato C, Gasparotto A, Warwick MEA, Sada C, Turner S, et al. Hematite-based nanocomposites for light-activated applications: Synergistic role of TiO2 and Au introduction. Sol Energy Mater Sol Cells 2017;159:456–66. https://doi.org/10.1016/j.solmat.2016.09.037.",360,FeO,Pt wire,Ag/AgCl,2,300,410,100,1,NaOH,1,13.6,0,RHE,1.01,0,1.01,5.26
3009,4233,86,"Carraro G, Maccato C, Gasparotto A, Warwick MEA, Sada C, Turner S, et al. Hematite-based nanocomposites for light-activated applications: Synergistic role of TiO2 and Au introduction. Sol Energy Mater Sol Cells 2017;159:456–66. https://doi.org/10.1016/j.solmat.2016.09.037.",360,FeO,Pt wire,Ag/AgCl,2,300,410,100,1,NaOH,1,13.6,0,RHE,1.05,0,1.05,5.51
3010,4234,86,"Carraro G, Maccato C, Gasparotto A, Warwick MEA, Sada C, Turner S, et al. Hematite-based nanocomposites for light-activated applications: Synergistic role of TiO2 and Au introduction. Sol Energy Mater Sol Cells 2017;159:456–66. https://doi.org/10.1016/j.solmat.2016.09.037.",360,FeO,Pt wire,Ag/AgCl,2,300,410,100,1,NaOH,1,13.6,0,RHE,1.1,0,1.1,5.61
3011,4235,86,"Carraro G, Maccato C, Gasparotto A, Warwick MEA, Sada C, Turner S, et al. Hematite-based nanocomposites for light-activated applications: Synergistic role of TiO2 and Au introduction. Sol Energy Mater Sol Cells 2017;159:456–66. https://doi.org/10.1016/j.solmat.2016.09.037.",360,FeO,Pt wire,Ag/AgCl,2,300,410,100,1,NaOH,1,13.6,0,RHE,1.15,0,1.15,5.68
3012,4236,86,"Carraro G, Maccato C, Gasparotto A, Warwick MEA, Sada C, Turner S, et al. Hematite-based nanocomposites for light-activated applications: Synergistic role of TiO2 and Au introduction. Sol Energy Mater Sol Cells 2017;159:456–66. https://doi.org/10.1016/j.solmat.2016.09.037.",360,FeO,Pt wire,Ag/AgCl,2,300,410,100,1,NaOH,1,13.6,0,RHE,1.19,0,1.19,5.76
3013,4237,86,"Carraro G, Maccato C, Gasparotto A, Warwick MEA, Sada C, Turner S, et al. Hematite-based nanocomposites for light-activated applications: Synergistic role of TiO2 and Au introduction. Sol Energy Mater Sol Cells 2017;159:456–66. https://doi.org/10.1016/j.solmat.2016.09.037.",360,FeO,Pt wire,Ag/AgCl,2,300,410,100,1,NaOH,1,13.6,0,RHE,1.24,0,1.24,5.81
3014,4238,86,"Carraro G, Maccato C, Gasparotto A, Warwick MEA, Sada C, Turner S, et al. Hematite-based nanocomposites for light-activated applications: Synergistic role of TiO2 and Au introduction. Sol Energy Mater Sol Cells 2017;159:456–66. https://doi.org/10.1016/j.solmat.2016.09.037.",360,FeO,Pt wire,Ag/AgCl,2,300,410,100,1,NaOH,1,13.6,0,RHE,1.29,0,1.29,5.9
3015,4239,86,"Carraro G, Maccato C, Gasparotto A, Warwick MEA, Sada C, Turner S, et al. Hematite-based nanocomposites for light-activated applications: Synergistic role of TiO2 and Au introduction. Sol Energy Mater Sol Cells 2017;159:456–66. https://doi.org/10.1016/j.solmat.2016.09.037.",360,FeO,Pt wire,Ag/AgCl,2,300,410,100,1,NaOH,1,13.6,0,RHE,1.34,0,1.34,6
3016,4240,86,"Carraro G, Maccato C, Gasparotto A, Warwick MEA, Sada C, Turner S, et al. Hematite-based nanocomposites for light-activated applications: Synergistic role of TiO2 and Au introduction. Sol Energy Mater Sol Cells 2017;159:456–66. https://doi.org/10.1016/j.solmat.2016.09.037.",360,FeO,Pt wire,Ag/AgCl,2,300,410,100,1,NaOH,1,13.6,0,RHE,1.38,0,1.38,6.33
3017,4241,86,"Carraro G, Maccato C, Gasparotto A, Warwick MEA, Sada C, Turner S, et al. Hematite-based nanocomposites for light-activated applications: Synergistic role of TiO2 and Au introduction. Sol Energy Mater Sol Cells 2017;159:456–66. https://doi.org/10.1016/j.solmat.2016.09.037.",360,FeO,Pt wire,Ag/AgCl,2,300,410,100,1,NaOH,1,13.6,0,RHE,1.43,0,1.43,6.84
3018,4242,86,"Carraro G, Maccato C, Gasparotto A, Warwick MEA, Sada C, Turner S, et al. Hematite-based nanocomposites for light-activated applications: Synergistic role of TiO2 and Au introduction. Sol Energy Mater Sol Cells 2017;159:456–66. https://doi.org/10.1016/j.solmat.2016.09.037.",360,FeO,Pt wire,Ag/AgCl,2,300,410,100,1,NaOH,1,13.6,0,RHE,1.48,0,1.48,7.12
3019,4243,86,"Carraro G, Maccato C, Gasparotto A, Warwick MEA, Sada C, Turner S, et al. Hematite-based nanocomposites for light-activated applications: Synergistic role of TiO2 and Au introduction. Sol Energy Mater Sol Cells 2017;159:456–66. https://doi.org/10.1016/j.solmat.2016.09.037.",360,FeO,Pt wire,Ag/AgCl,2,300,410,100,1,NaOH,1,13.6,0,RHE,1.52,0,1.52,7.66
3020,4244,86,"Carraro G, Maccato C, Gasparotto A, Warwick MEA, Sada C, Turner S, et al. Hematite-based nanocomposites for light-activated applications: Synergistic role of TiO2 and Au introduction. Sol Energy Mater Sol Cells 2017;159:456–66. https://doi.org/10.1016/j.solmat.2016.09.037.",360,FeO,Pt wire,Ag/AgCl,2,300,410,100,1,NaOH,1,13.6,0,RHE,1.55,0,1.55,8.68
3021,4245,86,"Carraro G, Maccato C, Gasparotto A, Warwick MEA, Sada C, Turner S, et al. Hematite-based nanocomposites for light-activated applications: Synergistic role of TiO2 and Au introduction. Sol Energy Mater Sol Cells 2017;159:456–66. https://doi.org/10.1016/j.solmat.2016.09.037.",360,FeO,Pt wire,Ag/AgCl,2,300,410,100,1,NaOH,1,13.6,0,RHE,1.61,0,1.61,12.6
3022,4246,86,"Carraro G, Maccato C, Gasparotto A, Warwick MEA, Sada C, Turner S, et al. Hematite-based nanocomposites for light-activated applications: Synergistic role of TiO2 and Au introduction. Sol Energy Mater Sol Cells 2017;159:456–66. https://doi.org/10.1016/j.solmat.2016.09.037.",360,FeO,Pt wire,Ag/AgCl,2,300,410,100,1,NaOH,1,13.6,0,RHE,1.62,0,1.62,13.8
3023,4247,86,"Carraro G, Maccato C, Gasparotto A, Warwick MEA, Sada C, Turner S, et al. Hematite-based nanocomposites for light-activated applications: Synergistic role of TiO2 and Au introduction. Sol Energy Mater Sol Cells 2017;159:456–66. https://doi.org/10.1016/j.solmat.2016.09.037.",360,FeO,Pt wire,Ag/AgCl,2,300,410,100,1,NaOH,1,13.6,0,RHE,1.63,0,1.63,15.2
3024,4248,86,"Carraro G, Maccato C, Gasparotto A, Warwick MEA, Sada C, Turner S, et al. Hematite-based nanocomposites for light-activated applications: Synergistic role of TiO2 and Au introduction. Sol Energy Mater Sol Cells 2017;159:456–66. https://doi.org/10.1016/j.solmat.2016.09.037.",360,FeO,Pt wire,Ag/AgCl,2,300,410,100,1,NaOH,1,13.6,0,RHE,1.63,0,1.63,17.7
3025,4249,86,"Carraro G, Maccato C, Gasparotto A, Warwick MEA, Sada C, Turner S, et al. Hematite-based nanocomposites for light-activated applications: Synergistic role of TiO2 and Au introduction. Sol Energy Mater Sol Cells 2017;159:456–66. https://doi.org/10.1016/j.solmat.2016.09.037.",360,FeO,Pt wire,Ag/AgCl,2,300,410,100,1,NaOH,1,13.6,0,RHE,1.64,0,1.64,18.9
3026,4250,86,"Carraro G, Maccato C, Gasparotto A, Warwick MEA, Sada C, Turner S, et al. Hematite-based nanocomposites for light-activated applications: Synergistic role of TiO2 and Au introduction. Sol Energy Mater Sol Cells 2017;159:456–66. https://doi.org/10.1016/j.solmat.2016.09.037.",360,FeO,Pt wire,Ag/AgCl,2,300,410,100,1,NaOH,1,13.6,0,RHE,1.57,0,1.57,9.84
3027,4251,86,"Carraro G, Maccato C, Gasparotto A, Warwick MEA, Sada C, Turner S, et al. Hematite-based nanocomposites for light-activated applications: Synergistic role of TiO2 and Au introduction. Sol Energy Mater Sol Cells 2017;159:456–66. https://doi.org/10.1016/j.solmat.2016.09.037.",360,FeO,Pt wire,Ag/AgCl,2,300,410,100,1,NaOH,1,13.6,0,RHE,1.59,0,1.59,11.1
3028,4252,86,"Carraro G, Maccato C, Gasparotto A, Warwick MEA, Sada C, Turner S, et al. Hematite-based nanocomposites for light-activated applications: Synergistic role of TiO2 and Au introduction. Sol Energy Mater Sol Cells 2017;159:456–66. https://doi.org/10.1016/j.solmat.2016.09.037.",360,FeO,Pt wire,Ag/AgCl,2,300,410,100,1,NaOH,1,13.6,0,RHE,1.63,0,1.63,16.7
3029,4253,86,"Carraro G, Maccato C, Gasparotto A, Warwick MEA, Sada C, Turner S, et al. Hematite-based nanocomposites for light-activated applications: Synergistic role of TiO2 and Au introduction. Sol Energy Mater Sol Cells 2017;159:456–66. https://doi.org/10.1016/j.solmat.2016.09.037.",361,FeO,Pt wire,Ag/AgCl,2,300,410,100,1,NaOH,1,13.6,0,RHE,0.702,0,0.702,0.496
3030,4254,86,"Carraro G, Maccato C, Gasparotto A, Warwick MEA, Sada C, Turner S, et al. Hematite-based nanocomposites for light-activated applications: Synergistic role of TiO2 and Au introduction. Sol Energy Mater Sol Cells 2017;159:456–66. https://doi.org/10.1016/j.solmat.2016.09.037.",361,FeO,Pt wire,Ag/AgCl,2,300,410,100,1,NaOH,1,13.6,0,RHE,0.716,0,0.716,1.78
3031,4255,86,"Carraro G, Maccato C, Gasparotto A, Warwick MEA, Sada C, Turner S, et al. Hematite-based nanocomposites for light-activated applications: Synergistic role of TiO2 and Au introduction. Sol Energy Mater Sol Cells 2017;159:456–66. https://doi.org/10.1016/j.solmat.2016.09.037.",361,FeO,Pt wire,Ag/AgCl,2,300,410,100,1,NaOH,1,13.6,0,RHE,0.731,0,0.731,2.95
3032,4256,86,"Carraro G, Maccato C, Gasparotto A, Warwick MEA, Sada C, Turner S, et al. Hematite-based nanocomposites for light-activated applications: Synergistic role of TiO2 and Au introduction. Sol Energy Mater Sol Cells 2017;159:456–66. https://doi.org/10.1016/j.solmat.2016.09.037.",361,FeO,Pt wire,Ag/AgCl,2,300,410,100,1,NaOH,1,13.6,0,RHE,0.748,0,0.748,4.1
3033,4257,86,"Carraro G, Maccato C, Gasparotto A, Warwick MEA, Sada C, Turner S, et al. Hematite-based nanocomposites for light-activated applications: Synergistic role of TiO2 and Au introduction. Sol Energy Mater Sol Cells 2017;159:456–66. https://doi.org/10.1016/j.solmat.2016.09.037.",361,FeO,Pt wire,Ag/AgCl,2,300,410,100,1,NaOH,1,13.6,0,RHE,0.767,0,0.767,5.15
3034,4258,86,"Carraro G, Maccato C, Gasparotto A, Warwick MEA, Sada C, Turner S, et al. Hematite-based nanocomposites for light-activated applications: Synergistic role of TiO2 and Au introduction. Sol Energy Mater Sol Cells 2017;159:456–66. https://doi.org/10.1016/j.solmat.2016.09.037.",361,FeO,Pt wire,Ag/AgCl,2,300,410,100,1,NaOH,1,13.6,0,RHE,0.79,0,0.79,6.24
3035,4259,86,"Carraro G, Maccato C, Gasparotto A, Warwick MEA, Sada C, Turner S, et al. Hematite-based nanocomposites for light-activated applications: Synergistic role of TiO2 and Au introduction. Sol Energy Mater Sol Cells 2017;159:456–66. https://doi.org/10.1016/j.solmat.2016.09.037.",361,FeO,Pt wire,Ag/AgCl,2,300,410,100,1,NaOH,1,13.6,0,RHE,0.818,0,0.818,7.26
3036,4260,86,"Carraro G, Maccato C, Gasparotto A, Warwick MEA, Sada C, Turner S, et al. Hematite-based nanocomposites for light-activated applications: Synergistic role of TiO2 and Au introduction. Sol Energy Mater Sol Cells 2017;159:456–66. https://doi.org/10.1016/j.solmat.2016.09.037.",361,FeO,Pt wire,Ag/AgCl,2,300,410,100,1,NaOH,1,13.6,0,RHE,0.852,0,0.852,8.24
3037,4261,86,"Carraro G, Maccato C, Gasparotto A, Warwick MEA, Sada C, Turner S, et al. Hematite-based nanocomposites for light-activated applications: Synergistic role of TiO2 and Au introduction. Sol Energy Mater Sol Cells 2017;159:456–66. https://doi.org/10.1016/j.solmat.2016.09.037.",361,FeO,Pt wire,Ag/AgCl,2,300,410,100,1,NaOH,1,13.6,0,RHE,0.895,0,0.895,9.15
3038,4262,86,"Carraro G, Maccato C, Gasparotto A, Warwick MEA, Sada C, Turner S, et al. Hematite-based nanocomposites for light-activated applications: Synergistic role of TiO2 and Au introduction. Sol Energy Mater Sol Cells 2017;159:456–66. https://doi.org/10.1016/j.solmat.2016.09.037.",361,FeO,Pt wire,Ag/AgCl,2,300,410,100,1,NaOH,1,13.6,0,RHE,0.942,0,0.942,9.75
3039,4263,86,"Carraro G, Maccato C, Gasparotto A, Warwick MEA, Sada C, Turner S, et al. Hematite-based nanocomposites for light-activated applications: Synergistic role of TiO2 and Au introduction. Sol Energy Mater Sol Cells 2017;159:456–66. https://doi.org/10.1016/j.solmat.2016.09.037.",361,FeO,Pt wire,Ag/AgCl,2,300,410,100,1,NaOH,1,13.6,0,RHE,0.988,0,0.988,10.1
3040,4264,86,"Carraro G, Maccato C, Gasparotto A, Warwick MEA, Sada C, Turner S, et al. Hematite-based nanocomposites for light-activated applications: Synergistic role of TiO2 and Au introduction. Sol Energy Mater Sol Cells 2017;159:456–66. https://doi.org/10.1016/j.solmat.2016.09.037.",361,FeO,Pt wire,Ag/AgCl,2,300,410,100,1,NaOH,1,13.6,0,RHE,1.04,0,1.04,10.3
3041,4265,86,"Carraro G, Maccato C, Gasparotto A, Warwick MEA, Sada C, Turner S, et al. Hematite-based nanocomposites for light-activated applications: Synergistic role of TiO2 and Au introduction. Sol Energy Mater Sol Cells 2017;159:456–66. https://doi.org/10.1016/j.solmat.2016.09.037.",361,FeO,Pt wire,Ag/AgCl,2,300,410,100,1,NaOH,1,13.6,0,RHE,1.08,0,1.08,10.5
3042,4266,86,"Carraro G, Maccato C, Gasparotto A, Warwick MEA, Sada C, Turner S, et al. Hematite-based nanocomposites for light-activated applications: Synergistic role of TiO2 and Au introduction. Sol Energy Mater Sol Cells 2017;159:456–66. https://doi.org/10.1016/j.solmat.2016.09.037.",361,FeO,Pt wire,Ag/AgCl,2,300,410,100,1,NaOH,1,13.6,0,RHE,1.13,0,1.13,10.7
3043,4267,86,"Carraro G, Maccato C, Gasparotto A, Warwick MEA, Sada C, Turner S, et al. Hematite-based nanocomposites for light-activated applications: Synergistic role of TiO2 and Au introduction. Sol Energy Mater Sol Cells 2017;159:456–66. https://doi.org/10.1016/j.solmat.2016.09.037.",361,FeO,Pt wire,Ag/AgCl,2,300,410,100,1,NaOH,1,13.6,0,RHE,1.18,0,1.18,11.1
3044,4268,86,"Carraro G, Maccato C, Gasparotto A, Warwick MEA, Sada C, Turner S, et al. Hematite-based nanocomposites for light-activated applications: Synergistic role of TiO2 and Au introduction. Sol Energy Mater Sol Cells 2017;159:456–66. https://doi.org/10.1016/j.solmat.2016.09.037.",361,FeO,Pt wire,Ag/AgCl,2,300,410,100,1,NaOH,1,13.6,0,RHE,1.22,0,1.22,11.5
3045,4269,86,"Carraro G, Maccato C, Gasparotto A, Warwick MEA, Sada C, Turner S, et al. Hematite-based nanocomposites for light-activated applications: Synergistic role of TiO2 and Au introduction. Sol Energy Mater Sol Cells 2017;159:456–66. https://doi.org/10.1016/j.solmat.2016.09.037.",361,FeO,Pt wire,Ag/AgCl,2,300,410,100,1,NaOH,1,13.6,0,RHE,1.27,0,1.27,12
3046,4270,86,"Carraro G, Maccato C, Gasparotto A, Warwick MEA, Sada C, Turner S, et al. Hematite-based nanocomposites for light-activated applications: Synergistic role of TiO2 and Au introduction. Sol Energy Mater Sol Cells 2017;159:456–66. https://doi.org/10.1016/j.solmat.2016.09.037.",361,FeO,Pt wire,Ag/AgCl,2,300,410,100,1,NaOH,1,13.6,0,RHE,1.31,0,1.31,12.6
3047,4271,86,"Carraro G, Maccato C, Gasparotto A, Warwick MEA, Sada C, Turner S, et al. Hematite-based nanocomposites for light-activated applications: Synergistic role of TiO2 and Au introduction. Sol Energy Mater Sol Cells 2017;159:456–66. https://doi.org/10.1016/j.solmat.2016.09.037.",361,FeO,Pt wire,Ag/AgCl,2,300,410,100,1,NaOH,1,13.6,0,RHE,1.34,0,1.34,13.7
3048,4272,86,"Carraro G, Maccato C, Gasparotto A, Warwick MEA, Sada C, Turner S, et al. Hematite-based nanocomposites for light-activated applications: Synergistic role of TiO2 and Au introduction. Sol Energy Mater Sol Cells 2017;159:456–66. https://doi.org/10.1016/j.solmat.2016.09.037.",361,FeO,Pt wire,Ag/AgCl,2,300,410,100,1,NaOH,1,13.6,0,RHE,1.37,0,1.37,14.8
3049,4273,86,"Carraro G, Maccato C, Gasparotto A, Warwick MEA, Sada C, Turner S, et al. Hematite-based nanocomposites for light-activated applications: Synergistic role of TiO2 and Au introduction. Sol Energy Mater Sol Cells 2017;159:456–66. https://doi.org/10.1016/j.solmat.2016.09.037.",361,FeO,Pt wire,Ag/AgCl,2,300,410,100,1,NaOH,1,13.6,0,RHE,1.38,0,1.38,15.8
3050,4274,86,"Carraro G, Maccato C, Gasparotto A, Warwick MEA, Sada C, Turner S, et al. Hematite-based nanocomposites for light-activated applications: Synergistic role of TiO2 and Au introduction. Sol Energy Mater Sol Cells 2017;159:456–66. https://doi.org/10.1016/j.solmat.2016.09.037.",361,FeO,Pt wire,Ag/AgCl,2,300,410,100,1,NaOH,1,13.6,0,RHE,1.39,0,1.39,16.9
3051,4275,86,"Carraro G, Maccato C, Gasparotto A, Warwick MEA, Sada C, Turner S, et al. Hematite-based nanocomposites for light-activated applications: Synergistic role of TiO2 and Au introduction. Sol Energy Mater Sol Cells 2017;159:456–66. https://doi.org/10.1016/j.solmat.2016.09.037.",361,FeO,Pt wire,Ag/AgCl,2,300,410,100,1,NaOH,1,13.6,0,RHE,1.4,0,1.4,18
3052,4276,86,"Carraro G, Maccato C, Gasparotto A, Warwick MEA, Sada C, Turner S, et al. Hematite-based nanocomposites for light-activated applications: Synergistic role of TiO2 and Au introduction. Sol Energy Mater Sol Cells 2017;159:456–66. https://doi.org/10.1016/j.solmat.2016.09.037.",361,FeO,Pt wire,Ag/AgCl,2,300,410,100,1,NaOH,1,13.6,0,RHE,1.41,0,1.41,19.3
3053,4277,86,"Carraro G, Maccato C, Gasparotto A, Warwick MEA, Sada C, Turner S, et al. Hematite-based nanocomposites for light-activated applications: Synergistic role of TiO2 and Au introduction. Sol Energy Mater Sol Cells 2017;159:456–66. https://doi.org/10.1016/j.solmat.2016.09.037.",362,FeO,Pt wire,Ag/AgCl,2,300,410,100,1,NaOH,1,13.6,0,RHE,0.743,0,0.743,1.12
3054,4278,86,"Carraro G, Maccato C, Gasparotto A, Warwick MEA, Sada C, Turner S, et al. Hematite-based nanocomposites for light-activated applications: Synergistic role of TiO2 and Au introduction. Sol Energy Mater Sol Cells 2017;159:456–66. https://doi.org/10.1016/j.solmat.2016.09.037.",362,FeO,Pt wire,Ag/AgCl,2,300,410,100,1,NaOH,1,13.6,0,RHE,0.757,0,0.757,2.47
3055,4279,86,"Carraro G, Maccato C, Gasparotto A, Warwick MEA, Sada C, Turner S, et al. Hematite-based nanocomposites for light-activated applications: Synergistic role of TiO2 and Au introduction. Sol Energy Mater Sol Cells 2017;159:456–66. https://doi.org/10.1016/j.solmat.2016.09.037.",362,FeO,Pt wire,Ag/AgCl,2,300,410,100,1,NaOH,1,13.6,0,RHE,0.765,0,0.765,3.58
3056,4280,86,"Carraro G, Maccato C, Gasparotto A, Warwick MEA, Sada C, Turner S, et al. Hematite-based nanocomposites for light-activated applications: Synergistic role of TiO2 and Au introduction. Sol Energy Mater Sol Cells 2017;159:456–66. https://doi.org/10.1016/j.solmat.2016.09.037.",362,FeO,Pt wire,Ag/AgCl,2,300,410,100,1,NaOH,1,13.6,0,RHE,0.774,0,0.774,4.8
3057,4281,86,"Carraro G, Maccato C, Gasparotto A, Warwick MEA, Sada C, Turner S, et al. Hematite-based nanocomposites for light-activated applications: Synergistic role of TiO2 and Au introduction. Sol Energy Mater Sol Cells 2017;159:456–66. https://doi.org/10.1016/j.solmat.2016.09.037.",362,FeO,Pt wire,Ag/AgCl,2,300,410,100,1,NaOH,1,13.6,0,RHE,0.782,0,0.782,6.14
3058,4282,86,"Carraro G, Maccato C, Gasparotto A, Warwick MEA, Sada C, Turner S, et al. Hematite-based nanocomposites for light-activated applications: Synergistic role of TiO2 and Au introduction. Sol Energy Mater Sol Cells 2017;159:456–66. https://doi.org/10.1016/j.solmat.2016.09.037.",362,FeO,Pt wire,Ag/AgCl,2,300,410,100,1,NaOH,1,13.6,0,RHE,0.79,0,0.79,7.21
3059,4283,86,"Carraro G, Maccato C, Gasparotto A, Warwick MEA, Sada C, Turner S, et al. Hematite-based nanocomposites for light-activated applications: Synergistic role of TiO2 and Au introduction. Sol Energy Mater Sol Cells 2017;159:456–66. https://doi.org/10.1016/j.solmat.2016.09.037.",362,FeO,Pt wire,Ag/AgCl,2,300,410,100,1,NaOH,1,13.6,0,RHE,0.799,0,0.799,8.18
3060,4284,86,"Carraro G, Maccato C, Gasparotto A, Warwick MEA, Sada C, Turner S, et al. Hematite-based nanocomposites for light-activated applications: Synergistic role of TiO2 and Au introduction. Sol Energy Mater Sol Cells 2017;159:456–66. https://doi.org/10.1016/j.solmat.2016.09.037.",362,FeO,Pt wire,Ag/AgCl,2,300,410,100,1,NaOH,1,13.6,0,RHE,0.809,0,0.809,9.34
3061,4285,86,"Carraro G, Maccato C, Gasparotto A, Warwick MEA, Sada C, Turner S, et al. Hematite-based nanocomposites for light-activated applications: Synergistic role of TiO2 and Au introduction. Sol Energy Mater Sol Cells 2017;159:456–66. https://doi.org/10.1016/j.solmat.2016.09.037.",362,FeO,Pt wire,Ag/AgCl,2,300,410,100,1,NaOH,1,13.6,0,RHE,0.822,0,0.822,10.5
3062,4286,86,"Carraro G, Maccato C, Gasparotto A, Warwick MEA, Sada C, Turner S, et al. Hematite-based nanocomposites for light-activated applications: Synergistic role of TiO2 and Au introduction. Sol Energy Mater Sol Cells 2017;159:456–66. https://doi.org/10.1016/j.solmat.2016.09.037.",362,FeO,Pt wire,Ag/AgCl,2,300,410,100,1,NaOH,1,13.6,0,RHE,0.839,0,0.839,11.6
3063,4287,86,"Carraro G, Maccato C, Gasparotto A, Warwick MEA, Sada C, Turner S, et al. Hematite-based nanocomposites for light-activated applications: Synergistic role of TiO2 and Au introduction. Sol Energy Mater Sol Cells 2017;159:456–66. https://doi.org/10.1016/j.solmat.2016.09.037.",362,FeO,Pt wire,Ag/AgCl,2,300,410,100,1,NaOH,1,13.6,0,RHE,0.873,0,0.873,12.6
3064,4288,86,"Carraro G, Maccato C, Gasparotto A, Warwick MEA, Sada C, Turner S, et al. Hematite-based nanocomposites for light-activated applications: Synergistic role of TiO2 and Au introduction. Sol Energy Mater Sol Cells 2017;159:456–66. https://doi.org/10.1016/j.solmat.2016.09.037.",362,FeO,Pt wire,Ag/AgCl,2,300,410,100,1,NaOH,1,13.6,0,RHE,0.92,0,0.92,12.9
3065,4289,86,"Carraro G, Maccato C, Gasparotto A, Warwick MEA, Sada C, Turner S, et al. Hematite-based nanocomposites for light-activated applications: Synergistic role of TiO2 and Au introduction. Sol Energy Mater Sol Cells 2017;159:456–66. https://doi.org/10.1016/j.solmat.2016.09.037.",362,FeO,Pt wire,Ag/AgCl,2,300,410,100,1,NaOH,1,13.6,0,RHE,0.967,0,0.967,12.9
