Repository: Nsahu2023/tertiary-hybrid-model-PEC-

File: original  pecdata3featurereducepec2.csv (part 11 of 22)
,Unnamed: 0,Reference,Bibliography,Instance number,First Layer,Counter Electrode,Reference Electrode,WE area(cm2),Power(W),Wavelength(nm),Intensity(mW/cm2),AM1.5G,ElectrolyteType,Electrolyte Molarity (M),pH,BandGap(eV),Bias vs what,Experimental Bias (V),correction factor, RHE bias (V vs RHE),PhotocurrentDensity(mA/cm2)
3066,4290,86,"Carraro G, Maccato C, Gasparotto A, Warwick MEA, Sada C, Turner S, et al. Hematite-based nanocomposites for light-activated applications: Synergistic role of TiO2 and Au introduction. Sol Energy Mater Sol Cells 2017;159:456–66. https://doi.org/10.1016/j.solmat.2016.09.037.",362,FeO,Pt wire,Ag/AgCl,2,300,410,100,1,NaOH,1,13.6,0,RHE,1.01,0,1.01,12.7
3067,4291,86,"Carraro G, Maccato C, Gasparotto A, Warwick MEA, Sada C, Turner S, et al. Hematite-based nanocomposites for light-activated applications: Synergistic role of TiO2 and Au introduction. Sol Energy Mater Sol Cells 2017;159:456–66. https://doi.org/10.1016/j.solmat.2016.09.037.",362,FeO,Pt wire,Ag/AgCl,2,300,410,100,1,NaOH,1,13.6,0,RHE,1.06,0,1.06,12.6
3068,4292,86,"Carraro G, Maccato C, Gasparotto A, Warwick MEA, Sada C, Turner S, et al. Hematite-based nanocomposites for light-activated applications: Synergistic role of TiO2 and Au introduction. Sol Energy Mater Sol Cells 2017;159:456–66. https://doi.org/10.1016/j.solmat.2016.09.037.",362,FeO,Pt wire,Ag/AgCl,2,300,410,100,1,NaOH,1,13.6,0,RHE,1.11,0,1.11,12.5
3069,4293,86,"Carraro G, Maccato C, Gasparotto A, Warwick MEA, Sada C, Turner S, et al. Hematite-based nanocomposites for light-activated applications: Synergistic role of TiO2 and Au introduction. Sol Energy Mater Sol Cells 2017;159:456–66. https://doi.org/10.1016/j.solmat.2016.09.037.",362,FeO,Pt wire,Ag/AgCl,2,300,410,100,1,NaOH,1,13.6,0,RHE,1.15,0,1.15,12.6
3070,4294,86,"Carraro G, Maccato C, Gasparotto A, Warwick MEA, Sada C, Turner S, et al. Hematite-based nanocomposites for light-activated applications: Synergistic role of TiO2 and Au introduction. Sol Energy Mater Sol Cells 2017;159:456–66. https://doi.org/10.1016/j.solmat.2016.09.037.",362,FeO,Pt wire,Ag/AgCl,2,300,410,100,1,NaOH,1,13.6,0,RHE,1.2,0,1.2,12.7
3071,4295,86,"Carraro G, Maccato C, Gasparotto A, Warwick MEA, Sada C, Turner S, et al. Hematite-based nanocomposites for light-activated applications: Synergistic role of TiO2 and Au introduction. Sol Energy Mater Sol Cells 2017;159:456–66. https://doi.org/10.1016/j.solmat.2016.09.037.",362,FeO,Pt wire,Ag/AgCl,2,300,410,100,1,NaOH,1,13.6,0,RHE,1.25,0,1.25,12.7
3072,4296,86,"Carraro G, Maccato C, Gasparotto A, Warwick MEA, Sada C, Turner S, et al. Hematite-based nanocomposites for light-activated applications: Synergistic role of TiO2 and Au introduction. Sol Energy Mater Sol Cells 2017;159:456–66. https://doi.org/10.1016/j.solmat.2016.09.037.",362,FeO,Pt wire,Ag/AgCl,2,300,410,100,1,NaOH,1,13.6,0,RHE,1.3,0,1.3,12.8
3073,4297,86,"Carraro G, Maccato C, Gasparotto A, Warwick MEA, Sada C, Turner S, et al. Hematite-based nanocomposites for light-activated applications: Synergistic role of TiO2 and Au introduction. Sol Energy Mater Sol Cells 2017;159:456–66. https://doi.org/10.1016/j.solmat.2016.09.037.",362,FeO,Pt wire,Ag/AgCl,2,300,410,100,1,NaOH,1,13.6,0,RHE,1.35,0,1.35,12.9
3074,4298,86,"Carraro G, Maccato C, Gasparotto A, Warwick MEA, Sada C, Turner S, et al. Hematite-based nanocomposites for light-activated applications: Synergistic role of TiO2 and Au introduction. Sol Energy Mater Sol Cells 2017;159:456–66. https://doi.org/10.1016/j.solmat.2016.09.037.",362,FeO,Pt wire,Ag/AgCl,2,300,410,100,1,NaOH,1,13.6,0,RHE,1.4,0,1.4,13.2
3075,4299,86,"Carraro G, Maccato C, Gasparotto A, Warwick MEA, Sada C, Turner S, et al. Hematite-based nanocomposites for light-activated applications: Synergistic role of TiO2 and Au introduction. Sol Energy Mater Sol Cells 2017;159:456–66. https://doi.org/10.1016/j.solmat.2016.09.037.",362,FeO,Pt wire,Ag/AgCl,2,300,410,100,1,NaOH,1,13.6,0,RHE,1.45,0,1.45,13.8
3076,4300,86,"Carraro G, Maccato C, Gasparotto A, Warwick MEA, Sada C, Turner S, et al. Hematite-based nanocomposites for light-activated applications: Synergistic role of TiO2 and Au introduction. Sol Energy Mater Sol Cells 2017;159:456–66. https://doi.org/10.1016/j.solmat.2016.09.037.",362,FeO,Pt wire,Ag/AgCl,2,300,410,100,1,NaOH,1,13.6,0,RHE,1.49,0,1.49,14.6
3077,4301,86,"Carraro G, Maccato C, Gasparotto A, Warwick MEA, Sada C, Turner S, et al. Hematite-based nanocomposites for light-activated applications: Synergistic role of TiO2 and Au introduction. Sol Energy Mater Sol Cells 2017;159:456–66. https://doi.org/10.1016/j.solmat.2016.09.037.",362,FeO,Pt wire,Ag/AgCl,2,300,410,100,1,NaOH,1,13.6,0,RHE,1.52,0,1.52,15.5
3078,4302,86,"Carraro G, Maccato C, Gasparotto A, Warwick MEA, Sada C, Turner S, et al. Hematite-based nanocomposites for light-activated applications: Synergistic role of TiO2 and Au introduction. Sol Energy Mater Sol Cells 2017;159:456–66. https://doi.org/10.1016/j.solmat.2016.09.037.",362,FeO,Pt wire,Ag/AgCl,2,300,410,100,1,NaOH,1,13.6,0,RHE,1.53,0,1.53,16.6
3079,4303,86,"Carraro G, Maccato C, Gasparotto A, Warwick MEA, Sada C, Turner S, et al. Hematite-based nanocomposites for light-activated applications: Synergistic role of TiO2 and Au introduction. Sol Energy Mater Sol Cells 2017;159:456–66. https://doi.org/10.1016/j.solmat.2016.09.037.",362,FeO,Pt wire,Ag/AgCl,2,300,410,100,1,NaOH,1,13.6,0,RHE,1.54,0,1.54,17.7
3080,4304,86,"Carraro G, Maccato C, Gasparotto A, Warwick MEA, Sada C, Turner S, et al. Hematite-based nanocomposites for light-activated applications: Synergistic role of TiO2 and Au introduction. Sol Energy Mater Sol Cells 2017;159:456–66. https://doi.org/10.1016/j.solmat.2016.09.037.",362,FeO,Pt wire,Ag/AgCl,2,300,410,100,1,NaOH,1,13.6,0,RHE,1.55,0,1.55,18.8
3081,4305,86,"Carraro G, Maccato C, Gasparotto A, Warwick MEA, Sada C, Turner S, et al. Hematite-based nanocomposites for light-activated applications: Synergistic role of TiO2 and Au introduction. Sol Energy Mater Sol Cells 2017;159:456–66. https://doi.org/10.1016/j.solmat.2016.09.037.",362,FeO,Pt wire,Ag/AgCl,2,300,410,100,1,NaOH,1,13.6,0,RHE,1.55,0,1.55,19.6
3173,4480,92,"Bosso P, Milella A, Barucca G, Mengucci P, Armenise V, Fanelli F, et al. Plasma-assisted deposition of iron oxide thin films for photoelectrochemical water splitting. Plasma Process Polym 2021;18:1–12. https://doi.org/10.1002/ppap.202000121.",522,FeO,Pt plate,Ag/AgCl,1,150,410,100,1,NaOH,1,13.6,2.02,RHE,0.616,0,0.616,-0.004
3174,4481,92,"Bosso P, Milella A, Barucca G, Mengucci P, Armenise V, Fanelli F, et al. Plasma-assisted deposition of iron oxide thin films for photoelectrochemical water splitting. Plasma Process Polym 2021;18:1–12. https://doi.org/10.1002/ppap.202000121.",522,FeO,Pt plate,Ag/AgCl,1,150,410,100,1,NaOH,1,13.6,2.02,RHE,0.691,0,0.691,0.001
3175,4482,92,"Bosso P, Milella A, Barucca G, Mengucci P, Armenise V, Fanelli F, et al. Plasma-assisted deposition of iron oxide thin films for photoelectrochemical water splitting. Plasma Process Polym 2021;18:1–12. https://doi.org/10.1002/ppap.202000121.",522,FeO,Pt plate,Ag/AgCl,1,150,410,100,1,NaOH,1,13.6,2.02,RHE,0.765,0,0.765,0.003
3176,4483,92,"Bosso P, Milella A, Barucca G, Mengucci P, Armenise V, Fanelli F, et al. Plasma-assisted deposition of iron oxide thin films for photoelectrochemical water splitting. Plasma Process Polym 2021;18:1–12. https://doi.org/10.1002/ppap.202000121.",522,FeO,Pt plate,Ag/AgCl,1,150,410,100,1,NaOH,1,13.6,2.02,RHE,0.85,0,0.85,-0.003
3177,4484,92,"Bosso P, Milella A, Barucca G, Mengucci P, Armenise V, Fanelli F, et al. Plasma-assisted deposition of iron oxide thin films for photoelectrochemical water splitting. Plasma Process Polym 2021;18:1–12. https://doi.org/10.1002/ppap.202000121.",522,FeO,Pt plate,Ag/AgCl,1,150,410,100,1,NaOH,1,13.6,2.02,RHE,0.924,0,0.924,0.001
3178,4485,92,"Bosso P, Milella A, Barucca G, Mengucci P, Armenise V, Fanelli F, et al. Plasma-assisted deposition of iron oxide thin films for photoelectrochemical water splitting. Plasma Process Polym 2021;18:1–12. https://doi.org/10.1002/ppap.202000121.",522,FeO,Pt plate,Ag/AgCl,1,150,410,100,1,NaOH,1,13.6,2.02,RHE,0.998,0,0.998,0.004
3179,4486,92,"Bosso P, Milella A, Barucca G, Mengucci P, Armenise V, Fanelli F, et al. Plasma-assisted deposition of iron oxide thin films for photoelectrochemical water splitting. Plasma Process Polym 2021;18:1–12. https://doi.org/10.1002/ppap.202000121.",522,FeO,Pt plate,Ag/AgCl,1,150,410,100,1,NaOH,1,13.6,2.02,RHE,1.072,0,1.072,0.011
3180,4487,92,"Bosso P, Milella A, Barucca G, Mengucci P, Armenise V, Fanelli F, et al. Plasma-assisted deposition of iron oxide thin films for photoelectrochemical water splitting. Plasma Process Polym 2021;18:1–12. https://doi.org/10.1002/ppap.202000121.",522,FeO,Pt plate,Ag/AgCl,1,150,410,100,1,NaOH,1,13.6,2.02,RHE,1.147,0,1.147,0.053
3181,4488,92,"Bosso P, Milella A, Barucca G, Mengucci P, Armenise V, Fanelli F, et al. Plasma-assisted deposition of iron oxide thin films for photoelectrochemical water splitting. Plasma Process Polym 2021;18:1–12. https://doi.org/10.1002/ppap.202000121.",522,FeO,Pt plate,Ag/AgCl,1,150,410,100,1,NaOH,1,13.6,2.02,RHE,1.222,0,1.222,0.182
3182,4489,92,"Bosso P, Milella A, Barucca G, Mengucci P, Armenise V, Fanelli F, et al. Plasma-assisted deposition of iron oxide thin films for photoelectrochemical water splitting. Plasma Process Polym 2021;18:1–12. https://doi.org/10.1002/ppap.202000121.",522,FeO,Pt plate,Ag/AgCl,1,150,410,100,1,NaOH,1,13.6,2.02,RHE,1.289,0,1.289,0.363
3183,4490,92,"Bosso P, Milella A, Barucca G, Mengucci P, Armenise V, Fanelli F, et al. Plasma-assisted deposition of iron oxide thin films for photoelectrochemical water splitting. Plasma Process Polym 2021;18:1–12. https://doi.org/10.1002/ppap.202000121.",522,FeO,Pt plate,Ag/AgCl,1,150,410,100,1,NaOH,1,13.6,2.02,RHE,1.352,0,1.352,0.554
3184,4491,92,"Bosso P, Milella A, Barucca G, Mengucci P, Armenise V, Fanelli F, et al. Plasma-assisted deposition of iron oxide thin films for photoelectrochemical water splitting. Plasma Process Polym 2021;18:1–12. https://doi.org/10.1002/ppap.202000121.",522,FeO,Pt plate,Ag/AgCl,1,150,410,100,1,NaOH,1,13.6,2.02,RHE,1.407,0,1.407,0.74
3185,4492,92,"Bosso P, Milella A, Barucca G, Mengucci P, Armenise V, Fanelli F, et al. Plasma-assisted deposition of iron oxide thin films for photoelectrochemical water splitting. Plasma Process Polym 2021;18:1–12. https://doi.org/10.1002/ppap.202000121.",522,FeO,Pt plate,Ag/AgCl,1,150,410,100,1,NaOH,1,13.6,2.02,RHE,1.457,0,1.457,0.924
3186,4493,92,"Bosso P, Milella A, Barucca G, Mengucci P, Armenise V, Fanelli F, et al. Plasma-assisted deposition of iron oxide thin films for photoelectrochemical water splitting. Plasma Process Polym 2021;18:1–12. https://doi.org/10.1002/ppap.202000121.",522,FeO,Pt plate,Ag/AgCl,1,150,410,100,1,NaOH,1,13.6,2.02,RHE,1.504,0,1.504,1.108
3187,4494,92,"Bosso P, Milella A, Barucca G, Mengucci P, Armenise V, Fanelli F, et al. Plasma-assisted deposition of iron oxide thin films for photoelectrochemical water splitting. Plasma Process Polym 2021;18:1–12. https://doi.org/10.1002/ppap.202000121.",522,FeO,Pt plate,Ag/AgCl,1,150,410,100,1,NaOH,1,13.6,2.02,RHE,1.547,0,1.547,1.289
3188,4495,92,"Bosso P, Milella A, Barucca G, Mengucci P, Armenise V, Fanelli F, et al. Plasma-assisted deposition of iron oxide thin films for photoelectrochemical water splitting. Plasma Process Polym 2021;18:1–12. https://doi.org/10.1002/ppap.202000121.",522,FeO,Pt plate,Ag/AgCl,1,150,410,100,1,NaOH,1,13.6,2.02,RHE,1.585,0,1.585,1.466
3189,4496,92,"Bosso P, Milella A, Barucca G, Mengucci P, Armenise V, Fanelli F, et al. Plasma-assisted deposition of iron oxide thin films for photoelectrochemical water splitting. Plasma Process Polym 2021;18:1–12. https://doi.org/10.1002/ppap.202000121.",522,FeO,Pt plate,Ag/AgCl,1,150,410,100,1,NaOH,1,13.6,2.02,RHE,1.619,0,1.619,1.644
3190,4497,92,"Bosso P, Milella A, Barucca G, Mengucci P, Armenise V, Fanelli F, et al. Plasma-assisted deposition of iron oxide thin films for photoelectrochemical water splitting. Plasma Process Polym 2021;18:1–12. https://doi.org/10.1002/ppap.202000121.",522,FeO,Pt plate,Ag/AgCl,1,150,410,100,1,NaOH,1,13.6,2.02,RHE,1.65,0,1.65,1.833
3191,4498,92,"Bosso P, Milella A, Barucca G, Mengucci P, Armenise V, Fanelli F, et al. Plasma-assisted deposition of iron oxide thin films for photoelectrochemical water splitting. Plasma Process Polym 2021;18:1–12. https://doi.org/10.1002/ppap.202000121.",522,FeO,Pt plate,Ag/AgCl,1,150,410,100,1,NaOH,1,13.6,2.02,RHE,1.679,0,1.679,2.028
3192,4499,92,"Bosso P, Milella A, Barucca G, Mengucci P, Armenise V, Fanelli F, et al. Plasma-assisted deposition of iron oxide thin films for photoelectrochemical water splitting. Plasma Process Polym 2021;18:1–12. https://doi.org/10.1002/ppap.202000121.",522,FeO,Pt plate,Ag/AgCl,1,150,410,100,1,NaOH,1,13.6,2.02,RHE,1.702,0,1.702,2.187
3193,4735,99,"Xiao J, Hou X, Zhao L, Li Y. A carbon-quantum-dot-sensitized ZnO:Ga/ZnO multijunction composite photoanode for photoelectrochemical water splitting under visible light irradiation. J Catal 2017;346:70–7. https://doi.org/10.1016/j.jcat.2016.11.028.",363,ZnO,Pt wire,Ag/AgCl,1,300,410,100,1,Na2SO4,0.5,7,3.26,Ag/AgCl,0.353,0.197,0.963,0.005
3194,4736,99,"Xiao J, Hou X, Zhao L, Li Y. A carbon-quantum-dot-sensitized ZnO:Ga/ZnO multijunction composite photoanode for photoelectrochemical water splitting under visible light irradiation. J Catal 2017;346:70–7. https://doi.org/10.1016/j.jcat.2016.11.028.",363,ZnO,Pt wire,Ag/AgCl,1,300,410,100,1,Na2SO4,0.5,7,3.26,Ag/AgCl,0.603,0.197,1.213,0.031
3195,4737,99,"Xiao J, Hou X, Zhao L, Li Y. A carbon-quantum-dot-sensitized ZnO:Ga/ZnO multijunction composite photoanode for photoelectrochemical water splitting under visible light irradiation. J Catal 2017;346:70–7. https://doi.org/10.1016/j.jcat.2016.11.028.",363,ZnO,Pt wire,Ag/AgCl,1,300,410,100,1,Na2SO4,0.5,7,3.26,Ag/AgCl,0.863,0.197,1.473,0.13
3196,4738,99,"Xiao J, Hou X, Zhao L, Li Y. A carbon-quantum-dot-sensitized ZnO:Ga/ZnO multijunction composite photoanode for photoelectrochemical water splitting under visible light irradiation. J Catal 2017;346:70–7. https://doi.org/10.1016/j.jcat.2016.11.028.",363,ZnO,Pt wire,Ag/AgCl,1,300,410,100,1,Na2SO4,0.5,7,3.26,Ag/AgCl,1.022,0.197,1.632,0.14
3197,4739,99,"Xiao J, Hou X, Zhao L, Li Y. A carbon-quantum-dot-sensitized ZnO:Ga/ZnO multijunction composite photoanode for photoelectrochemical water splitting under visible light irradiation. J Catal 2017;346:70–7. https://doi.org/10.1016/j.jcat.2016.11.028.",363,ZnO,Pt wire,Ag/AgCl,1,300,410,100,1,Na2SO4,0.5,7,3.26,Ag/AgCl,1.191,0.197,1.801,0.15
3198,4740,99,"Xiao J, Hou X, Zhao L, Li Y. A carbon-quantum-dot-sensitized ZnO:Ga/ZnO multijunction composite photoanode for photoelectrochemical water splitting under visible light irradiation. J Catal 2017;346:70–7. https://doi.org/10.1016/j.jcat.2016.11.028.",363,ZnO,Pt wire,Ag/AgCl,1,300,410,100,1,Na2SO4,0.5,7,3.26,Ag/AgCl,1.38,0.197,1.99,0.149
3199,4741,99,"Xiao J, Hou X, Zhao L, Li Y. A carbon-quantum-dot-sensitized ZnO:Ga/ZnO multijunction composite photoanode for photoelectrochemical water splitting under visible light irradiation. J Catal 2017;346:70–7. https://doi.org/10.1016/j.jcat.2016.11.028.",363,ZnO,Pt wire,Ag/AgCl,1,300,410,100,1,Na2SO4,0.5,7,3.26,Ag/AgCl,1.57,0.197,2.18,0.154
3200,4742,99,"Xiao J, Hou X, Zhao L, Li Y. A carbon-quantum-dot-sensitized ZnO:Ga/ZnO multijunction composite photoanode for photoelectrochemical water splitting under visible light irradiation. J Catal 2017;346:70–7. https://doi.org/10.1016/j.jcat.2016.11.028.",363,ZnO,Pt wire,Ag/AgCl,1,300,410,100,1,Na2SO4,0.5,7,3.26,Ag/AgCl,1.823,0.197,2.433,0.175
3201,4743,99,"Xiao J, Hou X, Zhao L, Li Y. A carbon-quantum-dot-sensitized ZnO:Ga/ZnO multijunction composite photoanode for photoelectrochemical water splitting under visible light irradiation. J Catal 2017;346:70–7. https://doi.org/10.1016/j.jcat.2016.11.028.",364,ZnO,Pt wire,Ag/AgCl,1,300,410,100,1,Na2SO4,0.5,7,2.88,Ag/AgCl,0.283,0.197,0.893,0.002
3202,4744,99,"Xiao J, Hou X, Zhao L, Li Y. A carbon-quantum-dot-sensitized ZnO:Ga/ZnO multijunction composite photoanode for photoelectrochemical water splitting under visible light irradiation. J Catal 2017;346:70–7. https://doi.org/10.1016/j.jcat.2016.11.028.",364,ZnO,Pt wire,Ag/AgCl,1,300,410,100,1,Na2SO4,0.5,7,2.88,Ag/AgCl,0.643,0.197,1.253,0.007
3203,4745,99,"Xiao J, Hou X, Zhao L, Li Y. A carbon-quantum-dot-sensitized ZnO:Ga/ZnO multijunction composite photoanode for photoelectrochemical water splitting under visible light irradiation. J Catal 2017;346:70–7. https://doi.org/10.1016/j.jcat.2016.11.028.",364,ZnO,Pt wire,Ag/AgCl,1,300,410,100,1,Na2SO4,0.5,7,2.88,Ag/AgCl,0.824,0.197,1.434,0.014
3204,4746,99,"Xiao J, Hou X, Zhao L, Li Y. A carbon-quantum-dot-sensitized ZnO:Ga/ZnO multijunction composite photoanode for photoelectrochemical water splitting under visible light irradiation. J Catal 2017;346:70–7. https://doi.org/10.1016/j.jcat.2016.11.028.",364,ZnO,Pt wire,Ag/AgCl,1,300,410,100,1,Na2SO4,0.5,7,2.88,Ag/AgCl,1.051,0.197,1.661,0.028
3205,4747,99,"Xiao J, Hou X, Zhao L, Li Y. A carbon-quantum-dot-sensitized ZnO:Ga/ZnO multijunction composite photoanode for photoelectrochemical water splitting under visible light irradiation. J Catal 2017;346:70–7. https://doi.org/10.1016/j.jcat.2016.11.028.",364,ZnO,Pt wire,Ag/AgCl,1,300,410,100,1,Na2SO4,0.5,7,2.88,Ag/AgCl,1.289,0.197,1.899,0.103
3206,4748,99,"Xiao J, Hou X, Zhao L, Li Y. A carbon-quantum-dot-sensitized ZnO:Ga/ZnO multijunction composite photoanode for photoelectrochemical water splitting under visible light irradiation. J Catal 2017;346:70–7. https://doi.org/10.1016/j.jcat.2016.11.028.",364,ZnO,Pt wire,Ag/AgCl,1,300,410,100,1,Na2SO4,0.5,7,2.88,Ag/AgCl,1.495,0.197,2.105,0.221
3207,4749,99,"Xiao J, Hou X, Zhao L, Li Y. A carbon-quantum-dot-sensitized ZnO:Ga/ZnO multijunction composite photoanode for photoelectrochemical water splitting under visible light irradiation. J Catal 2017;346:70–7. https://doi.org/10.1016/j.jcat.2016.11.028.",364,ZnO,Pt wire,Ag/AgCl,1,300,410,100,1,Na2SO4,0.5,7,2.88,Ag/AgCl,1.69,0.197,2.3,0.374
3208,4750,99,"Xiao J, Hou X, Zhao L, Li Y. A carbon-quantum-dot-sensitized ZnO:Ga/ZnO multijunction composite photoanode for photoelectrochemical water splitting under visible light irradiation. J Catal 2017;346:70–7. https://doi.org/10.1016/j.jcat.2016.11.028.",364,ZnO,Pt wire,Ag/AgCl,1,300,410,100,1,Na2SO4,0.5,7,2.88,Ag/AgCl,1.889,0.197,2.499,0.511
3209,4751,99,"Xiao J, Hou X, Zhao L, Li Y. A carbon-quantum-dot-sensitized ZnO:Ga/ZnO multijunction composite photoanode for photoelectrochemical water splitting under visible light irradiation. J Catal 2017;346:70–7. https://doi.org/10.1016/j.jcat.2016.11.028.",365,ZnO,Pt wire,Ag/AgCl,1,300,410,100,1,Na2SO4,0.5,7,2.75,Ag/AgCl,0.316,0.197,0.926,-0.017
3210,4752,99,"Xiao J, Hou X, Zhao L, Li Y. A carbon-quantum-dot-sensitized ZnO:Ga/ZnO multijunction composite photoanode for photoelectrochemical water splitting under visible light irradiation. J Catal 2017;346:70–7. https://doi.org/10.1016/j.jcat.2016.11.028.",365,ZnO,Pt wire,Ag/AgCl,1,300,410,100,1,Na2SO4,0.5,7,2.75,Ag/AgCl,0.544,0.197,1.154,0.011
3211,4753,99,"Xiao J, Hou X, Zhao L, Li Y. A carbon-quantum-dot-sensitized ZnO:Ga/ZnO multijunction composite photoanode for photoelectrochemical water splitting under visible light irradiation. J Catal 2017;346:70–7. https://doi.org/10.1016/j.jcat.2016.11.028.",365,ZnO,Pt wire,Ag/AgCl,1,300,410,100,1,Na2SO4,0.5,7,2.75,Ag/AgCl,0.799,0.197,1.409,0.097
3212,4754,99,"Xiao J, Hou X, Zhao L, Li Y. A carbon-quantum-dot-sensitized ZnO:Ga/ZnO multijunction composite photoanode for photoelectrochemical water splitting under visible light irradiation. J Catal 2017;346:70–7. https://doi.org/10.1016/j.jcat.2016.11.028.",365,ZnO,Pt wire,Ag/AgCl,1,300,410,100,1,Na2SO4,0.5,7,2.75,Ag/AgCl,0.992,0.197,1.602,0.245
3213,4755,99,"Xiao J, Hou X, Zhao L, Li Y. A carbon-quantum-dot-sensitized ZnO:Ga/ZnO multijunction composite photoanode for photoelectrochemical water splitting under visible light irradiation. J Catal 2017;346:70–7. https://doi.org/10.1016/j.jcat.2016.11.028.",365,ZnO,Pt wire,Ag/AgCl,1,300,410,100,1,Na2SO4,0.5,7,2.75,Ag/AgCl,1.13,0.197,1.74,0.375
3214,4756,99,"Xiao J, Hou X, Zhao L, Li Y. A carbon-quantum-dot-sensitized ZnO:Ga/ZnO multijunction composite photoanode for photoelectrochemical water splitting under visible light irradiation. J Catal 2017;346:70–7. https://doi.org/10.1016/j.jcat.2016.11.028.",365,ZnO,Pt wire,Ag/AgCl,1,300,410,100,1,Na2SO4,0.5,7,2.75,Ag/AgCl,1.264,0.197,1.874,0.526
3215,4757,99,"Xiao J, Hou X, Zhao L, Li Y. A carbon-quantum-dot-sensitized ZnO:Ga/ZnO multijunction composite photoanode for photoelectrochemical water splitting under visible light irradiation. J Catal 2017;346:70–7. https://doi.org/10.1016/j.jcat.2016.11.028.",365,ZnO,Pt wire,Ag/AgCl,1,300,410,100,1,Na2SO4,0.5,7,2.75,Ag/AgCl,1.383,0.197,1.993,0.68
3216,4758,99,"Xiao J, Hou X, Zhao L, Li Y. A carbon-quantum-dot-sensitized ZnO:Ga/ZnO multijunction composite photoanode for photoelectrochemical water splitting under visible light irradiation. J Catal 2017;346:70–7. https://doi.org/10.1016/j.jcat.2016.11.028.",365,ZnO,Pt wire,Ag/AgCl,1,300,410,100,1,Na2SO4,0.5,7,2.75,Ag/AgCl,1.49,0.197,2.1,0.833
3217,4759,99,"Xiao J, Hou X, Zhao L, Li Y. A carbon-quantum-dot-sensitized ZnO:Ga/ZnO multijunction composite photoanode for photoelectrochemical water splitting under visible light irradiation. J Catal 2017;346:70–7. https://doi.org/10.1016/j.jcat.2016.11.028.",365,ZnO,Pt wire,Ag/AgCl,1,300,410,100,1,Na2SO4,0.5,7,2.75,Ag/AgCl,1.589,0.197,2.199,0.985
3218,4760,99,"Xiao J, Hou X, Zhao L, Li Y. A carbon-quantum-dot-sensitized ZnO:Ga/ZnO multijunction composite photoanode for photoelectrochemical water splitting under visible light irradiation. J Catal 2017;346:70–7. https://doi.org/10.1016/j.jcat.2016.11.028.",365,ZnO,Pt wire,Ag/AgCl,1,300,410,100,1,Na2SO4,0.5,7,2.75,Ag/AgCl,1.681,0.197,2.291,1.139
3219,4761,99,"Xiao J, Hou X, Zhao L, Li Y. A carbon-quantum-dot-sensitized ZnO:Ga/ZnO multijunction composite photoanode for photoelectrochemical water splitting under visible light irradiation. J Catal 2017;346:70–7. https://doi.org/10.1016/j.jcat.2016.11.028.",365,ZnO,Pt wire,Ag/AgCl,1,300,410,100,1,Na2SO4,0.5,7,2.75,Ag/AgCl,1.768,0.197,2.378,1.294
3220,4762,99,"Xiao J, Hou X, Zhao L, Li Y. A carbon-quantum-dot-sensitized ZnO:Ga/ZnO multijunction composite photoanode for photoelectrochemical water splitting under visible light irradiation. J Catal 2017;346:70–7. https://doi.org/10.1016/j.jcat.2016.11.028.",365,ZnO,Pt wire,Ag/AgCl,1,300,410,100,1,Na2SO4,0.5,7,2.75,Ag/AgCl,1.851,0.197,2.461,1.444
3221,4763,99,"Xiao J, Hou X, Zhao L, Li Y. A carbon-quantum-dot-sensitized ZnO:Ga/ZnO multijunction composite photoanode for photoelectrochemical water splitting under visible light irradiation. J Catal 2017;346:70–7. https://doi.org/10.1016/j.jcat.2016.11.028.",365,ZnO,Pt wire,Ag/AgCl,1,300,410,100,1,Na2SO4,0.5,7,2.75,Ag/AgCl,1.932,0.197,2.542,1.599
3222,4764,99,"Xiao J, Hou X, Zhao L, Li Y. A carbon-quantum-dot-sensitized ZnO:Ga/ZnO multijunction composite photoanode for photoelectrochemical water splitting under visible light irradiation. J Catal 2017;346:70–7. https://doi.org/10.1016/j.jcat.2016.11.028.",365,ZnO,Pt wire,Ag/AgCl,1,300,410,100,1,Na2SO4,0.5,7,2.75,Ag/AgCl,1.983,0.197,2.593,1.701
3223,4765,99,"Xiao J, Hou X, Zhao L, Li Y. A carbon-quantum-dot-sensitized ZnO:Ga/ZnO multijunction composite photoanode for photoelectrochemical water splitting under visible light irradiation. J Catal 2017;346:70–7. https://doi.org/10.1016/j.jcat.2016.11.028.",366,ZnO,Pt wire,Ag/AgCl,1,300,420,100,0,Na2SO4,0.5,7,3.26,Ag/AgCl,0.359,0.197,0.969,0
3224,4766,99,"Xiao J, Hou X, Zhao L, Li Y. A carbon-quantum-dot-sensitized ZnO:Ga/ZnO multijunction composite photoanode for photoelectrochemical water splitting under visible light irradiation. J Catal 2017;346:70–7. https://doi.org/10.1016/j.jcat.2016.11.028.",366,ZnO,Pt wire,Ag/AgCl,1,300,420,100,0,Na2SO4,0.5,7,3.26,Ag/AgCl,0.545,0.197,1.155,0
3225,4767,99,"Xiao J, Hou X, Zhao L, Li Y. A carbon-quantum-dot-sensitized ZnO:Ga/ZnO multijunction composite photoanode for photoelectrochemical water splitting under visible light irradiation. J Catal 2017;346:70–7. https://doi.org/10.1016/j.jcat.2016.11.028.",366,ZnO,Pt wire,Ag/AgCl,1,300,420,100,0,Na2SO4,0.5,7,3.26,Ag/AgCl,0.699,0.197,1.309,0
3226,4768,99,"Xiao J, Hou X, Zhao L, Li Y. A carbon-quantum-dot-sensitized ZnO:Ga/ZnO multijunction composite photoanode for photoelectrochemical water splitting under visible light irradiation. J Catal 2017;346:70–7. https://doi.org/10.1016/j.jcat.2016.11.028.",366,ZnO,Pt wire,Ag/AgCl,1,300,420,100,0,Na2SO4,0.5,7,3.26,Ag/AgCl,0.852,0.197,1.462,0
3227,4769,99,"Xiao J, Hou X, Zhao L, Li Y. A carbon-quantum-dot-sensitized ZnO:Ga/ZnO multijunction composite photoanode for photoelectrochemical water splitting under visible light irradiation. J Catal 2017;346:70–7. https://doi.org/10.1016/j.jcat.2016.11.028.",366,ZnO,Pt wire,Ag/AgCl,1,300,420,100,0,Na2SO4,0.5,7,3.26,Ag/AgCl,1.006,0.197,1.616,0
3228,4770,99,"Xiao J, Hou X, Zhao L, Li Y. A carbon-quantum-dot-sensitized ZnO:Ga/ZnO multijunction composite photoanode for photoelectrochemical water splitting under visible light irradiation. J Catal 2017;346:70–7. https://doi.org/10.1016/j.jcat.2016.11.028.",366,ZnO,Pt wire,Ag/AgCl,1,300,420,100,0,Na2SO4,0.5,7,3.26,Ag/AgCl,1.16,0.197,1.77,0
3229,4771,99,"Xiao J, Hou X, Zhao L, Li Y. A carbon-quantum-dot-sensitized ZnO:Ga/ZnO multijunction composite photoanode for photoelectrochemical water splitting under visible light irradiation. J Catal 2017;346:70–7. https://doi.org/10.1016/j.jcat.2016.11.028.",366,ZnO,Pt wire,Ag/AgCl,1,300,420,100,0,Na2SO4,0.5,7,3.26,Ag/AgCl,1.313,0.197,1.923,0
3230,4772,99,"Xiao J, Hou X, Zhao L, Li Y. A carbon-quantum-dot-sensitized ZnO:Ga/ZnO multijunction composite photoanode for photoelectrochemical water splitting under visible light irradiation. J Catal 2017;346:70–7. https://doi.org/10.1016/j.jcat.2016.11.028.",366,ZnO,Pt wire,Ag/AgCl,1,300,420,100,0,Na2SO4,0.5,7,3.26,Ag/AgCl,1.467,0.197,2.077,0
3231,4773,99,"Xiao J, Hou X, Zhao L, Li Y. A carbon-quantum-dot-sensitized ZnO:Ga/ZnO multijunction composite photoanode for photoelectrochemical water splitting under visible light irradiation. J Catal 2017;346:70–7. https://doi.org/10.1016/j.jcat.2016.11.028.",366,ZnO,Pt wire,Ag/AgCl,1,300,420,100,0,Na2SO4,0.5,7,3.26,Ag/AgCl,1.621,0.197,2.231,0
3232,4774,99,"Xiao J, Hou X, Zhao L, Li Y. A carbon-quantum-dot-sensitized ZnO:Ga/ZnO multijunction composite photoanode for photoelectrochemical water splitting under visible light irradiation. J Catal 2017;346:70–7. https://doi.org/10.1016/j.jcat.2016.11.028.",366,ZnO,Pt wire,Ag/AgCl,1,300,420,100,0,Na2SO4,0.5,7,3.26,Ag/AgCl,1.748,0.197,2.358,0
3233,4775,99,"Xiao J, Hou X, Zhao L, Li Y. A carbon-quantum-dot-sensitized ZnO:Ga/ZnO multijunction composite photoanode for photoelectrochemical water splitting under visible light irradiation. J Catal 2017;346:70–7. https://doi.org/10.1016/j.jcat.2016.11.028.",367,ZnO,Pt wire,Ag/AgCl,1,300,420,100,0,Na2SO4,0.5,7,2.88,Ag/AgCl,-0.315,0.197,0.295,0.068
3234,4776,99,"Xiao J, Hou X, Zhao L, Li Y. A carbon-quantum-dot-sensitized ZnO:Ga/ZnO multijunction composite photoanode for photoelectrochemical water splitting under visible light irradiation. J Catal 2017;346:70–7. https://doi.org/10.1016/j.jcat.2016.11.028.",367,ZnO,Pt wire,Ag/AgCl,1,300,420,100,0,Na2SO4,0.5,7,2.88,Ag/AgCl,0.359,0.197,0.969,-0.001
3235,4777,99,"Xiao J, Hou X, Zhao L, Li Y. A carbon-quantum-dot-sensitized ZnO:Ga/ZnO multijunction composite photoanode for photoelectrochemical water splitting under visible light irradiation. J Catal 2017;346:70–7. https://doi.org/10.1016/j.jcat.2016.11.028.",367,ZnO,Pt wire,Ag/AgCl,1,300,420,100,0,Na2SO4,0.5,7,2.88,Ag/AgCl,0.545,0.197,1.155,0
3236,4778,99,"Xiao J, Hou X, Zhao L, Li Y. A carbon-quantum-dot-sensitized ZnO:Ga/ZnO multijunction composite photoanode for photoelectrochemical water splitting under visible light irradiation. J Catal 2017;346:70–7. https://doi.org/10.1016/j.jcat.2016.11.028.",367,ZnO,Pt wire,Ag/AgCl,1,300,420,100,0,Na2SO4,0.5,7,2.88,Ag/AgCl,0.699,0.197,1.309,0
3237,4779,99,"Xiao J, Hou X, Zhao L, Li Y. A carbon-quantum-dot-sensitized ZnO:Ga/ZnO multijunction composite photoanode for photoelectrochemical water splitting under visible light irradiation. J Catal 2017;346:70–7. https://doi.org/10.1016/j.jcat.2016.11.028.",367,ZnO,Pt wire,Ag/AgCl,1,300,420,100,0,Na2SO4,0.5,7,2.88,Ag/AgCl,0.852,0.197,1.462,0
3238,4780,99,"Xiao J, Hou X, Zhao L, Li Y. A carbon-quantum-dot-sensitized ZnO:Ga/ZnO multijunction composite photoanode for photoelectrochemical water splitting under visible light irradiation. J Catal 2017;346:70–7. https://doi.org/10.1016/j.jcat.2016.11.028.",367,ZnO,Pt wire,Ag/AgCl,1,300,420,100,0,Na2SO4,0.5,7,2.88,Ag/AgCl,1.006,0.197,1.616,0.001
3239,4781,99,"Xiao J, Hou X, Zhao L, Li Y. A carbon-quantum-dot-sensitized ZnO:Ga/ZnO multijunction composite photoanode for photoelectrochemical water splitting under visible light irradiation. J Catal 2017;346:70–7. https://doi.org/10.1016/j.jcat.2016.11.028.",367,ZnO,Pt wire,Ag/AgCl,1,300,420,100,0,Na2SO4,0.5,7,2.88,Ag/AgCl,1.16,0.197,1.77,0.004
3240,4782,99,"Xiao J, Hou X, Zhao L, Li Y. A carbon-quantum-dot-sensitized ZnO:Ga/ZnO multijunction composite photoanode for photoelectrochemical water splitting under visible light irradiation. J Catal 2017;346:70–7. https://doi.org/10.1016/j.jcat.2016.11.028.",367,ZnO,Pt wire,Ag/AgCl,1,300,420,100,0,Na2SO4,0.5,7,2.88,Ag/AgCl,1.313,0.197,1.923,0.01
3241,4783,99,"Xiao J, Hou X, Zhao L, Li Y. A carbon-quantum-dot-sensitized ZnO:Ga/ZnO multijunction composite photoanode for photoelectrochemical water splitting under visible light irradiation. J Catal 2017;346:70–7. https://doi.org/10.1016/j.jcat.2016.11.028.",367,ZnO,Pt wire,Ag/AgCl,1,300,420,100,0,Na2SO4,0.5,7,2.88,Ag/AgCl,1.467,0.197,2.077,0.018
3242,4784,99,"Xiao J, Hou X, Zhao L, Li Y. A carbon-quantum-dot-sensitized ZnO:Ga/ZnO multijunction composite photoanode for photoelectrochemical water splitting under visible light irradiation. J Catal 2017;346:70–7. https://doi.org/10.1016/j.jcat.2016.11.028.",367,ZnO,Pt wire,Ag/AgCl,1,300,420,100,0,Na2SO4,0.5,7,2.88,Ag/AgCl,1.621,0.197,2.231,0.027
3243,4785,99,"Xiao J, Hou X, Zhao L, Li Y. A carbon-quantum-dot-sensitized ZnO:Ga/ZnO multijunction composite photoanode for photoelectrochemical water splitting under visible light irradiation. J Catal 2017;346:70–7. https://doi.org/10.1016/j.jcat.2016.11.028.",367,ZnO,Pt wire,Ag/AgCl,1,300,420,100,0,Na2SO4,0.5,7,2.88,Ag/AgCl,1.748,0.197,2.358,0.034
3244,4786,99,"Xiao J, Hou X, Zhao L, Li Y. A carbon-quantum-dot-sensitized ZnO:Ga/ZnO multijunction composite photoanode for photoelectrochemical water splitting under visible light irradiation. J Catal 2017;346:70–7. https://doi.org/10.1016/j.jcat.2016.11.028.",368,ZnO,Pt wire,Ag/AgCl,1,300,420,100,0,Na2SO4,0.5,7,2.75,Ag/AgCl,0.344,0.197,0.954,0.344
3245,4787,99,"Xiao J, Hou X, Zhao L, Li Y. A carbon-quantum-dot-sensitized ZnO:Ga/ZnO multijunction composite photoanode for photoelectrochemical water splitting under visible light irradiation. J Catal 2017;346:70–7. https://doi.org/10.1016/j.jcat.2016.11.028.",368,ZnO,Pt wire,Ag/AgCl,1,300,420,100,0,Na2SO4,0.5,7,2.75,Ag/AgCl,0.459,0.197,1.069,0.459
3246,4788,99,"Xiao J, Hou X, Zhao L, Li Y. A carbon-quantum-dot-sensitized ZnO:Ga/ZnO multijunction composite photoanode for photoelectrochemical water splitting under visible light irradiation. J Catal 2017;346:70–7. https://doi.org/10.1016/j.jcat.2016.11.028.",368,ZnO,Pt wire,Ag/AgCl,1,300,420,100,0,Na2SO4,0.5,7,2.75,Ag/AgCl,0.612,0.197,1.222,0.612
3247,4789,99,"Xiao J, Hou X, Zhao L, Li Y. A carbon-quantum-dot-sensitized ZnO:Ga/ZnO multijunction composite photoanode for photoelectrochemical water splitting under visible light irradiation. J Catal 2017;346:70–7. https://doi.org/10.1016/j.jcat.2016.11.028.",368,ZnO,Pt wire,Ag/AgCl,1,300,420,100,0,Na2SO4,0.5,7,2.75,Ag/AgCl,0.766,0.197,1.376,0.766
3248,4790,99,"Xiao J, Hou X, Zhao L, Li Y. A carbon-quantum-dot-sensitized ZnO:Ga/ZnO multijunction composite photoanode for photoelectrochemical water splitting under visible light irradiation. J Catal 2017;346:70–7. https://doi.org/10.1016/j.jcat.2016.11.028.",368,ZnO,Pt wire,Ag/AgCl,1,300,420,100,0,Na2SO4,0.5,7,2.75,Ag/AgCl,0.92,0.197,1.53,0.92
3249,4791,99,"Xiao J, Hou X, Zhao L, Li Y. A carbon-quantum-dot-sensitized ZnO:Ga/ZnO multijunction composite photoanode for photoelectrochemical water splitting under visible light irradiation. J Catal 2017;346:70–7. https://doi.org/10.1016/j.jcat.2016.11.028.",368,ZnO,Pt wire,Ag/AgCl,1,300,420,100,0,Na2SO4,0.5,7,2.75,Ag/AgCl,1.073,0.197,1.683,1.073
3250,4792,99,"Xiao J, Hou X, Zhao L, Li Y. A carbon-quantum-dot-sensitized ZnO:Ga/ZnO multijunction composite photoanode for photoelectrochemical water splitting under visible light irradiation. J Catal 2017;346:70–7. https://doi.org/10.1016/j.jcat.2016.11.028.",368,ZnO,Pt wire,Ag/AgCl,1,300,420,100,0,Na2SO4,0.5,7,2.75,Ag/AgCl,1.227,0.197,1.837,1.227
3251,4793,99,"Xiao J, Hou X, Zhao L, Li Y. A carbon-quantum-dot-sensitized ZnO:Ga/ZnO multijunction composite photoanode for photoelectrochemical water splitting under visible light irradiation. J Catal 2017;346:70–7. https://doi.org/10.1016/j.jcat.2016.11.028.",368,ZnO,Pt wire,Ag/AgCl,1,300,420,100,0,Na2SO4,0.5,7,2.75,Ag/AgCl,1.362,0.197,1.972,1.362
3252,4794,99,"Xiao J, Hou X, Zhao L, Li Y. A carbon-quantum-dot-sensitized ZnO:Ga/ZnO multijunction composite photoanode for photoelectrochemical water splitting under visible light irradiation. J Catal 2017;346:70–7. https://doi.org/10.1016/j.jcat.2016.11.028.",368,ZnO,Pt wire,Ag/AgCl,1,300,420,100,0,Na2SO4,0.5,7,2.75,Ag/AgCl,1.453,0.197,2.063,1.453
3253,4795,99,"Xiao J, Hou X, Zhao L, Li Y. A carbon-quantum-dot-sensitized ZnO:Ga/ZnO multijunction composite photoanode for photoelectrochemical water splitting under visible light irradiation. J Catal 2017;346:70–7. https://doi.org/10.1016/j.jcat.2016.11.028.",368,ZnO,Pt wire,Ag/AgCl,1,300,420,100,0,Na2SO4,0.5,7,2.75,Ag/AgCl,1.511,0.197,2.121,1.511
3254,4796,99,"Xiao J, Hou X, Zhao L, Li Y. A carbon-quantum-dot-sensitized ZnO:Ga/ZnO multijunction composite photoanode for photoelectrochemical water splitting under visible light irradiation. J Catal 2017;346:70–7. https://doi.org/10.1016/j.jcat.2016.11.028.",368,ZnO,Pt wire,Ag/AgCl,1,300,420,100,0,Na2SO4,0.5,7,2.75,Ag/AgCl,1.559,0.197,2.169,1.559
3255,4797,99,"Xiao J, Hou X, Zhao L, Li Y. A carbon-quantum-dot-sensitized ZnO:Ga/ZnO multijunction composite photoanode for photoelectrochemical water splitting under visible light irradiation. J Catal 2017;346:70–7. https://doi.org/10.1016/j.jcat.2016.11.028.",368,ZnO,Pt wire,Ag/AgCl,1,300,420,100,0,Na2SO4,0.5,7,2.75,Ag/AgCl,1.606,0.197,2.216,1.606
3256,4798,99,"Xiao J, Hou X, Zhao L, Li Y. A carbon-quantum-dot-sensitized ZnO:Ga/ZnO multijunction composite photoanode for photoelectrochemical water splitting under visible light irradiation. J Catal 2017;346:70–7. https://doi.org/10.1016/j.jcat.2016.11.028.",368,ZnO,Pt wire,Ag/AgCl,1,300,420,100,0,Na2SO4,0.5,7,2.75,Ag/AgCl,1.651,0.197,2.261,1.651
3257,4799,99,"Xiao J, Hou X, Zhao L, Li Y. A carbon-quantum-dot-sensitized ZnO:Ga/ZnO multijunction composite photoanode for photoelectrochemical water splitting under visible light irradiation. J Catal 2017;346:70–7. https://doi.org/10.1016/j.jcat.2016.11.028.",368,ZnO,Pt wire,Ag/AgCl,1,300,420,100,0,Na2SO4,0.5,7,2.75,Ag/AgCl,1.693,0.197,2.303,1.693
3258,4800,99,"Xiao J, Hou X, Zhao L, Li Y. A carbon-quantum-dot-sensitized ZnO:Ga/ZnO multijunction composite photoanode for photoelectrochemical water splitting under visible light irradiation. J Catal 2017;346:70–7. https://doi.org/10.1016/j.jcat.2016.11.028.",368,ZnO,Pt wire,Ag/AgCl,1,300,420,100,0,Na2SO4,0.5,7,2.75,Ag/AgCl,1.732,0.197,2.342,1.732
3259,4801,99,"Xiao J, Hou X, Zhao L, Li Y. A carbon-quantum-dot-sensitized ZnO:Ga/ZnO multijunction composite photoanode for photoelectrochemical water splitting under visible light irradiation. J Catal 2017;346:70–7. https://doi.org/10.1016/j.jcat.2016.11.028.",368,ZnO,Pt wire,Ag/AgCl,1,300,420,100,0,Na2SO4,0.5,7,2.75,Ag/AgCl,1.768,0.197,2.378,1.768
3260,4802,99,"Xiao J, Hou X, Zhao L, Li Y. A carbon-quantum-dot-sensitized ZnO:Ga/ZnO multijunction composite photoanode for photoelectrochemical water splitting under visible light irradiation. J Catal 2017;346:70–7. https://doi.org/10.1016/j.jcat.2016.11.028.",368,ZnO,Pt wire,Ag/AgCl,1,300,420,100,0,Na2SO4,0.5,7,2.75,Ag/AgCl,1.788,0.197,2.398,1.788
3581,5723,114,"Berglund SP, Rettie AJE, Hoang S, Mullins CB. Incorporation of Mo and W into nanostructured BiVO 4 films for efficient photoelectrochemical water oxidation. Phys Chem Chem Phys 2012;14:7065–75. https://doi.org/10.1039/c2cp40807d.",57,BiVO,Pt wire,Ag/AgCl,0.212,150,410,73,1,Na2SO4,0.1,6.8,2.5,RHE,0.491,0,0.491,-0.016
3582,5724,114,"Berglund SP, Rettie AJE, Hoang S, Mullins CB. Incorporation of Mo and W into nanostructured BiVO 4 films for efficient photoelectrochemical water oxidation. Phys Chem Chem Phys 2012;14:7065–75. https://doi.org/10.1039/c2cp40807d.",57,BiVO,Pt wire,Ag/AgCl,0.212,150,410,73,1,Na2SO4,0.1,6.8,2.5,RHE,0.592,0,0.592,-0.012
3583,5725,114,"Berglund SP, Rettie AJE, Hoang S, Mullins CB. Incorporation of Mo and W into nanostructured BiVO 4 films for efficient photoelectrochemical water oxidation. Phys Chem Chem Phys 2012;14:7065–75. https://doi.org/10.1039/c2cp40807d.",57,BiVO,Pt wire,Ag/AgCl,0.212,150,410,73,1,Na2SO4,0.1,6.8,2.5,RHE,0.693,0,0.693,-0.003
3584,5726,114,"Berglund SP, Rettie AJE, Hoang S, Mullins CB. Incorporation of Mo and W into nanostructured BiVO 4 films for efficient photoelectrochemical water oxidation. Phys Chem Chem Phys 2012;14:7065–75. https://doi.org/10.1039/c2cp40807d.",57,BiVO,Pt wire,Ag/AgCl,0.212,150,410,73,1,Na2SO4,0.1,6.8,2.5,RHE,0.802,0,0.802,0.001
3585,5727,114,"Berglund SP, Rettie AJE, Hoang S, Mullins CB. Incorporation of Mo and W into nanostructured BiVO 4 films for efficient photoelectrochemical water oxidation. Phys Chem Chem Phys 2012;14:7065–75. https://doi.org/10.1039/c2cp40807d.",57,BiVO,Pt wire,Ag/AgCl,0.212,150,410,73,1,Na2SO4,0.1,6.8,2.5,RHE,0.9,0,0.9,-0.001
3586,5728,114,"Berglund SP, Rettie AJE, Hoang S, Mullins CB. Incorporation of Mo and W into nanostructured BiVO 4 films for efficient photoelectrochemical water oxidation. Phys Chem Chem Phys 2012;14:7065–75. https://doi.org/10.1039/c2cp40807d.",57,BiVO,Pt wire,Ag/AgCl,0.212,150,410,73,1,Na2SO4,0.1,6.8,2.5,RHE,0.994,0,0.994,0
3587,5729,114,"Berglund SP, Rettie AJE, Hoang S, Mullins CB. Incorporation of Mo and W into nanostructured BiVO 4 films for efficient photoelectrochemical water oxidation. Phys Chem Chem Phys 2012;14:7065–75. https://doi.org/10.1039/c2cp40807d.",57,BiVO,Pt wire,Ag/AgCl,0.212,150,410,73,1,Na2SO4,0.1,6.8,2.5,RHE,1.076,0,1.076,0.015
3588,5730,114,"Berglund SP, Rettie AJE, Hoang S, Mullins CB. Incorporation of Mo and W into nanostructured BiVO 4 films for efficient photoelectrochemical water oxidation. Phys Chem Chem Phys 2012;14:7065–75. https://doi.org/10.1039/c2cp40807d.",57,BiVO,Pt wire,Ag/AgCl,0.212,150,410,73,1,Na2SO4,0.1,6.8,2.5,RHE,1.175,0,1.175,0.024
3589,5731,114,"Berglund SP, Rettie AJE, Hoang S, Mullins CB. Incorporation of Mo and W into nanostructured BiVO 4 films for efficient photoelectrochemical water oxidation. Phys Chem Chem Phys 2012;14:7065–75. https://doi.org/10.1039/c2cp40807d.",57,BiVO,Pt wire,Ag/AgCl,0.212,150,410,73,1,Na2SO4,0.1,6.8,2.5,RHE,1.279,0,1.279,0.033
3590,5732,114,"Berglund SP, Rettie AJE, Hoang S, Mullins CB. Incorporation of Mo and W into nanostructured BiVO 4 films for efficient photoelectrochemical water oxidation. Phys Chem Chem Phys 2012;14:7065–75. https://doi.org/10.1039/c2cp40807d.",57,BiVO,Pt wire,Ag/AgCl,0.212,150,410,73,1,Na2SO4,0.1,6.8,2.5,RHE,1.381,0,1.381,0.053
