Repository: Nsahu2023/tertiary-hybrid-model-PEC-

File: original  pecdata3featurereducepec2.csv (part 12 of 22)
,Unnamed: 0,Reference,Bibliography,Instance number,First Layer,Counter Electrode,Reference Electrode,WE area(cm2),Power(W),Wavelength(nm),Intensity(mW/cm2),AM1.5G,ElectrolyteType,Electrolyte Molarity (M),pH,BandGap(eV),Bias vs what,Experimental Bias (V),correction factor, RHE bias (V vs RHE),PhotocurrentDensity(mA/cm2)
3591,5733,114,"Berglund SP, Rettie AJE, Hoang S, Mullins CB. Incorporation of Mo and W into nanostructured BiVO 4 films for efficient photoelectrochemical water oxidation. Phys Chem Chem Phys 2012;14:7065–75. https://doi.org/10.1039/c2cp40807d.",57,BiVO,Pt wire,Ag/AgCl,0.212,150,410,73,1,Na2SO4,0.1,6.8,2.5,RHE,1.479,0,1.479,0.067
3592,5734,114,"Berglund SP, Rettie AJE, Hoang S, Mullins CB. Incorporation of Mo and W into nanostructured BiVO 4 films for efficient photoelectrochemical water oxidation. Phys Chem Chem Phys 2012;14:7065–75. https://doi.org/10.1039/c2cp40807d.",57,BiVO,Pt wire,Ag/AgCl,0.212,150,410,73,1,Na2SO4,0.1,6.8,2.5,RHE,1.574,0,1.574,0.095
3593,5735,114,"Berglund SP, Rettie AJE, Hoang S, Mullins CB. Incorporation of Mo and W into nanostructured BiVO 4 films for efficient photoelectrochemical water oxidation. Phys Chem Chem Phys 2012;14:7065–75. https://doi.org/10.1039/c2cp40807d.",57,BiVO,Pt wire,Ag/AgCl,0.212,150,410,73,1,Na2SO4,0.1,6.8,2.5,RHE,1.673,0,1.673,0.134
3594,5736,114,"Berglund SP, Rettie AJE, Hoang S, Mullins CB. Incorporation of Mo and W into nanostructured BiVO 4 films for efficient photoelectrochemical water oxidation. Phys Chem Chem Phys 2012;14:7065–75. https://doi.org/10.1039/c2cp40807d.",57,BiVO,Pt wire,Ag/AgCl,0.212,150,410,73,1,Na2SO4,0.1,6.8,2.5,RHE,1.78,0,1.78,0.183
3595,5737,114,"Berglund SP, Rettie AJE, Hoang S, Mullins CB. Incorporation of Mo and W into nanostructured BiVO 4 films for efficient photoelectrochemical water oxidation. Phys Chem Chem Phys 2012;14:7065–75. https://doi.org/10.1039/c2cp40807d.",58,BiVO,Pt wire,Ag/AgCl,0.212,150,410,73,1,Na2SO4,0.1,6.8,2.5,RHE,0.494,0,0.494,-0.013
3596,5738,114,"Berglund SP, Rettie AJE, Hoang S, Mullins CB. Incorporation of Mo and W into nanostructured BiVO 4 films for efficient photoelectrochemical water oxidation. Phys Chem Chem Phys 2012;14:7065–75. https://doi.org/10.1039/c2cp40807d.",58,BiVO,Pt wire,Ag/AgCl,0.212,150,410,73,1,Na2SO4,0.1,6.8,2.5,RHE,0.591,0,0.591,-0.02
3597,5739,114,"Berglund SP, Rettie AJE, Hoang S, Mullins CB. Incorporation of Mo and W into nanostructured BiVO 4 films for efficient photoelectrochemical water oxidation. Phys Chem Chem Phys 2012;14:7065–75. https://doi.org/10.1039/c2cp40807d.",58,BiVO,Pt wire,Ag/AgCl,0.212,150,410,73,1,Na2SO4,0.1,6.8,2.5,RHE,0.692,0,0.692,-0.003
3598,5740,114,"Berglund SP, Rettie AJE, Hoang S, Mullins CB. Incorporation of Mo and W into nanostructured BiVO 4 films for efficient photoelectrochemical water oxidation. Phys Chem Chem Phys 2012;14:7065–75. https://doi.org/10.1039/c2cp40807d.",58,BiVO,Pt wire,Ag/AgCl,0.212,150,410,73,1,Na2SO4,0.1,6.8,2.5,RHE,0.798,0,0.798,0.006
3599,5741,114,"Berglund SP, Rettie AJE, Hoang S, Mullins CB. Incorporation of Mo and W into nanostructured BiVO 4 films for efficient photoelectrochemical water oxidation. Phys Chem Chem Phys 2012;14:7065–75. https://doi.org/10.1039/c2cp40807d.",58,BiVO,Pt wire,Ag/AgCl,0.212,150,410,73,1,Na2SO4,0.1,6.8,2.5,RHE,0.889,0,0.889,0.01
3600,5742,114,"Berglund SP, Rettie AJE, Hoang S, Mullins CB. Incorporation of Mo and W into nanostructured BiVO 4 films for efficient photoelectrochemical water oxidation. Phys Chem Chem Phys 2012;14:7065–75. https://doi.org/10.1039/c2cp40807d.",58,BiVO,Pt wire,Ag/AgCl,0.212,150,410,73,1,Na2SO4,0.1,6.8,2.5,RHE,0.971,0,0.971,0.024
3601,5743,114,"Berglund SP, Rettie AJE, Hoang S, Mullins CB. Incorporation of Mo and W into nanostructured BiVO 4 films for efficient photoelectrochemical water oxidation. Phys Chem Chem Phys 2012;14:7065–75. https://doi.org/10.1039/c2cp40807d.",58,BiVO,Pt wire,Ag/AgCl,0.212,150,410,73,1,Na2SO4,0.1,6.8,2.5,RHE,1.076,0,1.076,0.074
3602,5744,114,"Berglund SP, Rettie AJE, Hoang S, Mullins CB. Incorporation of Mo and W into nanostructured BiVO 4 films for efficient photoelectrochemical water oxidation. Phys Chem Chem Phys 2012;14:7065–75. https://doi.org/10.1039/c2cp40807d.",58,BiVO,Pt wire,Ag/AgCl,0.212,150,410,73,1,Na2SO4,0.1,6.8,2.5,RHE,1.185,0,1.185,0.152
3603,5745,114,"Berglund SP, Rettie AJE, Hoang S, Mullins CB. Incorporation of Mo and W into nanostructured BiVO 4 films for efficient photoelectrochemical water oxidation. Phys Chem Chem Phys 2012;14:7065–75. https://doi.org/10.1039/c2cp40807d.",58,BiVO,Pt wire,Ag/AgCl,0.212,150,410,73,1,Na2SO4,0.1,6.8,2.5,RHE,1.283,0,1.283,0.263
3604,5746,114,"Berglund SP, Rettie AJE, Hoang S, Mullins CB. Incorporation of Mo and W into nanostructured BiVO 4 films for efficient photoelectrochemical water oxidation. Phys Chem Chem Phys 2012;14:7065–75. https://doi.org/10.1039/c2cp40807d.",58,BiVO,Pt wire,Ag/AgCl,0.212,150,410,73,1,Na2SO4,0.1,6.8,2.5,RHE,1.378,0,1.378,0.415
3605,5747,114,"Berglund SP, Rettie AJE, Hoang S, Mullins CB. Incorporation of Mo and W into nanostructured BiVO 4 films for efficient photoelectrochemical water oxidation. Phys Chem Chem Phys 2012;14:7065–75. https://doi.org/10.1039/c2cp40807d.",58,BiVO,Pt wire,Ag/AgCl,0.212,150,410,73,1,Na2SO4,0.1,6.8,2.5,RHE,1.476,0,1.476,0.579
3606,5748,114,"Berglund SP, Rettie AJE, Hoang S, Mullins CB. Incorporation of Mo and W into nanostructured BiVO 4 films for efficient photoelectrochemical water oxidation. Phys Chem Chem Phys 2012;14:7065–75. https://doi.org/10.1039/c2cp40807d.",58,BiVO,Pt wire,Ag/AgCl,0.212,150,410,73,1,Na2SO4,0.1,6.8,2.5,RHE,1.577,0,1.577,0.744
3607,5749,114,"Berglund SP, Rettie AJE, Hoang S, Mullins CB. Incorporation of Mo and W into nanostructured BiVO 4 films for efficient photoelectrochemical water oxidation. Phys Chem Chem Phys 2012;14:7065–75. https://doi.org/10.1039/c2cp40807d.",58,BiVO,Pt wire,Ag/AgCl,0.212,150,410,73,1,Na2SO4,0.1,6.8,2.5,RHE,1.678,0,1.678,0.909
3608,5750,114,"Berglund SP, Rettie AJE, Hoang S, Mullins CB. Incorporation of Mo and W into nanostructured BiVO 4 films for efficient photoelectrochemical water oxidation. Phys Chem Chem Phys 2012;14:7065–75. https://doi.org/10.1039/c2cp40807d.",58,BiVO,Pt wire,Ag/AgCl,0.212,150,410,73,1,Na2SO4,0.1,6.8,2.5,RHE,1.779,0,1.779,1.051
3609,5751,114,"Berglund SP, Rettie AJE, Hoang S, Mullins CB. Incorporation of Mo and W into nanostructured BiVO 4 films for efficient photoelectrochemical water oxidation. Phys Chem Chem Phys 2012;14:7065–75. https://doi.org/10.1039/c2cp40807d.",59,BiVO,Pt wire,Ag/AgCl,0.212,150,410,73,1,Na2SO4,0.1,6.8,2.5,RHE,0.487,0,0.487,0.012
3610,5752,114,"Berglund SP, Rettie AJE, Hoang S, Mullins CB. Incorporation of Mo and W into nanostructured BiVO 4 films for efficient photoelectrochemical water oxidation. Phys Chem Chem Phys 2012;14:7065–75. https://doi.org/10.1039/c2cp40807d.",59,BiVO,Pt wire,Ag/AgCl,0.212,150,410,73,1,Na2SO4,0.1,6.8,2.5,RHE,0.595,0,0.595,0.012
3611,5753,114,"Berglund SP, Rettie AJE, Hoang S, Mullins CB. Incorporation of Mo and W into nanostructured BiVO 4 films for efficient photoelectrochemical water oxidation. Phys Chem Chem Phys 2012;14:7065–75. https://doi.org/10.1039/c2cp40807d.",59,BiVO,Pt wire,Ag/AgCl,0.212,150,410,73,1,Na2SO4,0.1,6.8,2.5,RHE,0.689,0,0.689,0.012
3612,5754,114,"Berglund SP, Rettie AJE, Hoang S, Mullins CB. Incorporation of Mo and W into nanostructured BiVO 4 films for efficient photoelectrochemical water oxidation. Phys Chem Chem Phys 2012;14:7065–75. https://doi.org/10.1039/c2cp40807d.",59,BiVO,Pt wire,Ag/AgCl,0.212,150,410,73,1,Na2SO4,0.1,6.8,2.5,RHE,0.799,0,0.799,0.008
3613,5755,114,"Berglund SP, Rettie AJE, Hoang S, Mullins CB. Incorporation of Mo and W into nanostructured BiVO 4 films for efficient photoelectrochemical water oxidation. Phys Chem Chem Phys 2012;14:7065–75. https://doi.org/10.1039/c2cp40807d.",59,BiVO,Pt wire,Ag/AgCl,0.212,150,410,73,1,Na2SO4,0.1,6.8,2.5,RHE,0.9,0,0.9,0.008
3614,5756,114,"Berglund SP, Rettie AJE, Hoang S, Mullins CB. Incorporation of Mo and W into nanostructured BiVO 4 films for efficient photoelectrochemical water oxidation. Phys Chem Chem Phys 2012;14:7065–75. https://doi.org/10.1039/c2cp40807d.",59,BiVO,Pt wire,Ag/AgCl,0.212,150,410,73,1,Na2SO4,0.1,6.8,2.5,RHE,0.973,0,0.973,0.069
3615,5757,114,"Berglund SP, Rettie AJE, Hoang S, Mullins CB. Incorporation of Mo and W into nanostructured BiVO 4 films for efficient photoelectrochemical water oxidation. Phys Chem Chem Phys 2012;14:7065–75. https://doi.org/10.1039/c2cp40807d.",59,BiVO,Pt wire,Ag/AgCl,0.212,150,410,73,1,Na2SO4,0.1,6.8,2.5,RHE,1.078,0,1.078,0.131
3616,5758,114,"Berglund SP, Rettie AJE, Hoang S, Mullins CB. Incorporation of Mo and W into nanostructured BiVO 4 films for efficient photoelectrochemical water oxidation. Phys Chem Chem Phys 2012;14:7065–75. https://doi.org/10.1039/c2cp40807d.",59,BiVO,Pt wire,Ag/AgCl,0.212,150,410,73,1,Na2SO4,0.1,6.8,2.5,RHE,1.18,0,1.18,0.235
3617,5759,114,"Berglund SP, Rettie AJE, Hoang S, Mullins CB. Incorporation of Mo and W into nanostructured BiVO 4 films for efficient photoelectrochemical water oxidation. Phys Chem Chem Phys 2012;14:7065–75. https://doi.org/10.1039/c2cp40807d.",59,BiVO,Pt wire,Ag/AgCl,0.212,150,410,73,1,Na2SO4,0.1,6.8,2.5,RHE,1.277,0,1.277,0.385
3618,5760,114,"Berglund SP, Rettie AJE, Hoang S, Mullins CB. Incorporation of Mo and W into nanostructured BiVO 4 films for efficient photoelectrochemical water oxidation. Phys Chem Chem Phys 2012;14:7065–75. https://doi.org/10.1039/c2cp40807d.",59,BiVO,Pt wire,Ag/AgCl,0.212,150,410,73,1,Na2SO4,0.1,6.8,2.5,RHE,1.38,0,1.38,0.569
3619,5761,114,"Berglund SP, Rettie AJE, Hoang S, Mullins CB. Incorporation of Mo and W into nanostructured BiVO 4 films for efficient photoelectrochemical water oxidation. Phys Chem Chem Phys 2012;14:7065–75. https://doi.org/10.1039/c2cp40807d.",59,BiVO,Pt wire,Ag/AgCl,0.212,150,410,73,1,Na2SO4,0.1,6.8,2.5,RHE,1.476,0,1.476,0.762
3620,5762,114,"Berglund SP, Rettie AJE, Hoang S, Mullins CB. Incorporation of Mo and W into nanostructured BiVO 4 films for efficient photoelectrochemical water oxidation. Phys Chem Chem Phys 2012;14:7065–75. https://doi.org/10.1039/c2cp40807d.",59,BiVO,Pt wire,Ag/AgCl,0.212,150,410,73,1,Na2SO4,0.1,6.8,2.5,RHE,1.579,0,1.579,0.954
3621,5763,114,"Berglund SP, Rettie AJE, Hoang S, Mullins CB. Incorporation of Mo and W into nanostructured BiVO 4 films for efficient photoelectrochemical water oxidation. Phys Chem Chem Phys 2012;14:7065–75. https://doi.org/10.1039/c2cp40807d.",59,BiVO,Pt wire,Ag/AgCl,0.212,150,410,73,1,Na2SO4,0.1,6.8,2.5,RHE,1.677,0,1.677,1.135
3622,5764,114,"Berglund SP, Rettie AJE, Hoang S, Mullins CB. Incorporation of Mo and W into nanostructured BiVO 4 films for efficient photoelectrochemical water oxidation. Phys Chem Chem Phys 2012;14:7065–75. https://doi.org/10.1039/c2cp40807d.",59,BiVO,Pt wire,Ag/AgCl,0.212,150,410,73,1,Na2SO4,0.1,6.8,2.5,RHE,1.784,0,1.784,1.312
3623,5765,114,"Berglund SP, Rettie AJE, Hoang S, Mullins CB. Incorporation of Mo and W into nanostructured BiVO 4 films for efficient photoelectrochemical water oxidation. Phys Chem Chem Phys 2012;14:7065–75. https://doi.org/10.1039/c2cp40807d.",60,BiVO,Pt wire,Ag/AgCl,0.212,150,410,73,1,phosphate buffer,0.1,6.8,2.5,RHE,0.404,0,0.404,-0.012
3624,5766,114,"Berglund SP, Rettie AJE, Hoang S, Mullins CB. Incorporation of Mo and W into nanostructured BiVO 4 films for efficient photoelectrochemical water oxidation. Phys Chem Chem Phys 2012;14:7065–75. https://doi.org/10.1039/c2cp40807d.",60,BiVO,Pt wire,Ag/AgCl,0.212,150,410,73,1,phosphate buffer,0.1,6.8,2.5,RHE,0.507,0,0.507,0
3625,5767,114,"Berglund SP, Rettie AJE, Hoang S, Mullins CB. Incorporation of Mo and W into nanostructured BiVO 4 films for efficient photoelectrochemical water oxidation. Phys Chem Chem Phys 2012;14:7065–75. https://doi.org/10.1039/c2cp40807d.",60,BiVO,Pt wire,Ag/AgCl,0.212,150,410,73,1,phosphate buffer,0.1,6.8,2.5,RHE,0.563,0,0.563,0.012
3626,5768,114,"Berglund SP, Rettie AJE, Hoang S, Mullins CB. Incorporation of Mo and W into nanostructured BiVO 4 films for efficient photoelectrochemical water oxidation. Phys Chem Chem Phys 2012;14:7065–75. https://doi.org/10.1039/c2cp40807d.",60,BiVO,Pt wire,Ag/AgCl,0.212,150,410,73,1,phosphate buffer,0.1,6.8,2.5,RHE,0.645,0,0.645,0.041
3627,5769,114,"Berglund SP, Rettie AJE, Hoang S, Mullins CB. Incorporation of Mo and W into nanostructured BiVO 4 films for efficient photoelectrochemical water oxidation. Phys Chem Chem Phys 2012;14:7065–75. https://doi.org/10.1039/c2cp40807d.",60,BiVO,Pt wire,Ag/AgCl,0.212,150,410,73,1,phosphate buffer,0.1,6.8,2.5,RHE,0.741,0,0.741,0.086
3628,5770,114,"Berglund SP, Rettie AJE, Hoang S, Mullins CB. Incorporation of Mo and W into nanostructured BiVO 4 films for efficient photoelectrochemical water oxidation. Phys Chem Chem Phys 2012;14:7065–75. https://doi.org/10.1039/c2cp40807d.",60,BiVO,Pt wire,Ag/AgCl,0.212,150,410,73,1,phosphate buffer,0.1,6.8,2.5,RHE,0.847,0,0.847,0.126
3629,5771,114,"Berglund SP, Rettie AJE, Hoang S, Mullins CB. Incorporation of Mo and W into nanostructured BiVO 4 films for efficient photoelectrochemical water oxidation. Phys Chem Chem Phys 2012;14:7065–75. https://doi.org/10.1039/c2cp40807d.",60,BiVO,Pt wire,Ag/AgCl,0.212,150,410,73,1,phosphate buffer,0.1,6.8,2.5,RHE,0.942,0,0.942,0.171
3630,5772,114,"Berglund SP, Rettie AJE, Hoang S, Mullins CB. Incorporation of Mo and W into nanostructured BiVO 4 films for efficient photoelectrochemical water oxidation. Phys Chem Chem Phys 2012;14:7065–75. https://doi.org/10.1039/c2cp40807d.",60,BiVO,Pt wire,Ag/AgCl,0.212,150,410,73,1,phosphate buffer,0.1,6.8,2.5,RHE,1.046,0,1.046,0.222
3631,5773,114,"Berglund SP, Rettie AJE, Hoang S, Mullins CB. Incorporation of Mo and W into nanostructured BiVO 4 films for efficient photoelectrochemical water oxidation. Phys Chem Chem Phys 2012;14:7065–75. https://doi.org/10.1039/c2cp40807d.",60,BiVO,Pt wire,Ag/AgCl,0.212,150,410,73,1,phosphate buffer,0.1,6.8,2.5,RHE,1.142,0,1.142,0.245
3632,5774,114,"Berglund SP, Rettie AJE, Hoang S, Mullins CB. Incorporation of Mo and W into nanostructured BiVO 4 films for efficient photoelectrochemical water oxidation. Phys Chem Chem Phys 2012;14:7065–75. https://doi.org/10.1039/c2cp40807d.",60,BiVO,Pt wire,Ag/AgCl,0.212,150,410,73,1,phosphate buffer,0.1,6.8,2.5,RHE,1.246,0,1.246,0.258
3633,5775,114,"Berglund SP, Rettie AJE, Hoang S, Mullins CB. Incorporation of Mo and W into nanostructured BiVO 4 films for efficient photoelectrochemical water oxidation. Phys Chem Chem Phys 2012;14:7065–75. https://doi.org/10.1039/c2cp40807d.",60,BiVO,Pt wire,Ag/AgCl,0.212,150,410,73,1,phosphate buffer,0.1,6.8,2.5,RHE,1.341,0,1.341,0.281
3634,5776,114,"Berglund SP, Rettie AJE, Hoang S, Mullins CB. Incorporation of Mo and W into nanostructured BiVO 4 films for efficient photoelectrochemical water oxidation. Phys Chem Chem Phys 2012;14:7065–75. https://doi.org/10.1039/c2cp40807d.",60,BiVO,Pt wire,Ag/AgCl,0.212,150,410,73,1,phosphate buffer,0.1,6.8,2.5,RHE,1.442,0,1.442,0.315
3635,5777,114,"Berglund SP, Rettie AJE, Hoang S, Mullins CB. Incorporation of Mo and W into nanostructured BiVO 4 films for efficient photoelectrochemical water oxidation. Phys Chem Chem Phys 2012;14:7065–75. https://doi.org/10.1039/c2cp40807d.",60,BiVO,Pt wire,Ag/AgCl,0.212,150,410,73,1,phosphate buffer,0.1,6.8,2.5,RHE,1.543,0,1.543,0.371
3636,5778,114,"Berglund SP, Rettie AJE, Hoang S, Mullins CB. Incorporation of Mo and W into nanostructured BiVO 4 films for efficient photoelectrochemical water oxidation. Phys Chem Chem Phys 2012;14:7065–75. https://doi.org/10.1039/c2cp40807d.",60,BiVO,Pt wire,Ag/AgCl,0.212,150,410,73,1,phosphate buffer,0.1,6.8,2.5,RHE,1.639,0,1.639,0.515
3637,5779,114,"Berglund SP, Rettie AJE, Hoang S, Mullins CB. Incorporation of Mo and W into nanostructured BiVO 4 films for efficient photoelectrochemical water oxidation. Phys Chem Chem Phys 2012;14:7065–75. https://doi.org/10.1039/c2cp40807d.",61,BiVO,Pt wire,Ag/AgCl,0.212,150,410,73,1,phosphate buffer,0.1,6.8,2.5,RHE,0.44,0,0.44,-0.012
3638,5780,114,"Berglund SP, Rettie AJE, Hoang S, Mullins CB. Incorporation of Mo and W into nanostructured BiVO 4 films for efficient photoelectrochemical water oxidation. Phys Chem Chem Phys 2012;14:7065–75. https://doi.org/10.1039/c2cp40807d.",61,BiVO,Pt wire,Ag/AgCl,0.212,150,410,73,1,phosphate buffer,0.1,6.8,2.5,RHE,0.543,0,0.543,0.066
3639,5781,114,"Berglund SP, Rettie AJE, Hoang S, Mullins CB. Incorporation of Mo and W into nanostructured BiVO 4 films for efficient photoelectrochemical water oxidation. Phys Chem Chem Phys 2012;14:7065–75. https://doi.org/10.1039/c2cp40807d.",61,BiVO,Pt wire,Ag/AgCl,0.212,150,410,73,1,phosphate buffer,0.1,6.8,2.5,RHE,0.64,0,0.64,0.226
3640,5782,114,"Berglund SP, Rettie AJE, Hoang S, Mullins CB. Incorporation of Mo and W into nanostructured BiVO 4 films for efficient photoelectrochemical water oxidation. Phys Chem Chem Phys 2012;14:7065–75. https://doi.org/10.1039/c2cp40807d.",61,BiVO,Pt wire,Ag/AgCl,0.212,150,410,73,1,phosphate buffer,0.1,6.8,2.5,RHE,0.736,0,0.736,0.446
3641,5783,114,"Berglund SP, Rettie AJE, Hoang S, Mullins CB. Incorporation of Mo and W into nanostructured BiVO 4 films for efficient photoelectrochemical water oxidation. Phys Chem Chem Phys 2012;14:7065–75. https://doi.org/10.1039/c2cp40807d.",61,BiVO,Pt wire,Ag/AgCl,0.212,150,410,73,1,phosphate buffer,0.1,6.8,2.5,RHE,0.842,0,0.842,0.661
3642,5784,114,"Berglund SP, Rettie AJE, Hoang S, Mullins CB. Incorporation of Mo and W into nanostructured BiVO 4 films for efficient photoelectrochemical water oxidation. Phys Chem Chem Phys 2012;14:7065–75. https://doi.org/10.1039/c2cp40807d.",61,BiVO,Pt wire,Ag/AgCl,0.212,150,410,73,1,phosphate buffer,0.1,6.8,2.5,RHE,0.952,0,0.952,0.87
3643,5785,114,"Berglund SP, Rettie AJE, Hoang S, Mullins CB. Incorporation of Mo and W into nanostructured BiVO 4 films for efficient photoelectrochemical water oxidation. Phys Chem Chem Phys 2012;14:7065–75. https://doi.org/10.1039/c2cp40807d.",61,BiVO,Pt wire,Ag/AgCl,0.212,150,410,73,1,phosphate buffer,0.1,6.8,2.5,RHE,1.043,0,1.043,1.008
3644,5786,114,"Berglund SP, Rettie AJE, Hoang S, Mullins CB. Incorporation of Mo and W into nanostructured BiVO 4 films for efficient photoelectrochemical water oxidation. Phys Chem Chem Phys 2012;14:7065–75. https://doi.org/10.1039/c2cp40807d.",61,BiVO,Pt wire,Ag/AgCl,0.212,150,410,73,1,phosphate buffer,0.1,6.8,2.5,RHE,1.142,0,1.142,1.135
3645,5787,114,"Berglund SP, Rettie AJE, Hoang S, Mullins CB. Incorporation of Mo and W into nanostructured BiVO 4 films for efficient photoelectrochemical water oxidation. Phys Chem Chem Phys 2012;14:7065–75. https://doi.org/10.1039/c2cp40807d.",61,BiVO,Pt wire,Ag/AgCl,0.212,150,410,73,1,phosphate buffer,0.1,6.8,2.5,RHE,1.244,0,1.244,1.251
3646,5788,114,"Berglund SP, Rettie AJE, Hoang S, Mullins CB. Incorporation of Mo and W into nanostructured BiVO 4 films for efficient photoelectrochemical water oxidation. Phys Chem Chem Phys 2012;14:7065–75. https://doi.org/10.1039/c2cp40807d.",61,BiVO,Pt wire,Ag/AgCl,0.212,150,410,73,1,phosphate buffer,0.1,6.8,2.5,RHE,1.34,0,1.34,1.335
3647,5789,114,"Berglund SP, Rettie AJE, Hoang S, Mullins CB. Incorporation of Mo and W into nanostructured BiVO 4 films for efficient photoelectrochemical water oxidation. Phys Chem Chem Phys 2012;14:7065–75. https://doi.org/10.1039/c2cp40807d.",61,BiVO,Pt wire,Ag/AgCl,0.212,150,410,73,1,phosphate buffer,0.1,6.8,2.5,RHE,1.442,0,1.442,1.429
3648,5790,114,"Berglund SP, Rettie AJE, Hoang S, Mullins CB. Incorporation of Mo and W into nanostructured BiVO 4 films for efficient photoelectrochemical water oxidation. Phys Chem Chem Phys 2012;14:7065–75. https://doi.org/10.1039/c2cp40807d.",61,BiVO,Pt wire,Ag/AgCl,0.212,150,410,73,1,phosphate buffer,0.1,6.8,2.5,RHE,1.535,0,1.535,1.507
3649,5791,114,"Berglund SP, Rettie AJE, Hoang S, Mullins CB. Incorporation of Mo and W into nanostructured BiVO 4 films for efficient photoelectrochemical water oxidation. Phys Chem Chem Phys 2012;14:7065–75. https://doi.org/10.1039/c2cp40807d.",61,BiVO,Pt wire,Ag/AgCl,0.212,150,410,73,1,phosphate buffer,0.1,6.8,2.5,RHE,1.634,0,1.634,1.618
3650,5792,114,"Berglund SP, Rettie AJE, Hoang S, Mullins CB. Incorporation of Mo and W into nanostructured BiVO 4 films for efficient photoelectrochemical water oxidation. Phys Chem Chem Phys 2012;14:7065–75. https://doi.org/10.1039/c2cp40807d.",62,BiVO,Pt wire,Ag/AgCl,0.212,150,410,73,1,phosphate buffer,0.1,6.8,2.5,RHE,0.437,0,0.437,-0.006
3651,5793,114,"Berglund SP, Rettie AJE, Hoang S, Mullins CB. Incorporation of Mo and W into nanostructured BiVO 4 films for efficient photoelectrochemical water oxidation. Phys Chem Chem Phys 2012;14:7065–75. https://doi.org/10.1039/c2cp40807d.",62,BiVO,Pt wire,Ag/AgCl,0.212,150,410,73,1,phosphate buffer,0.1,6.8,2.5,RHE,0.545,0,0.545,0.061
3652,5794,114,"Berglund SP, Rettie AJE, Hoang S, Mullins CB. Incorporation of Mo and W into nanostructured BiVO 4 films for efficient photoelectrochemical water oxidation. Phys Chem Chem Phys 2012;14:7065–75. https://doi.org/10.1039/c2cp40807d.",62,BiVO,Pt wire,Ag/AgCl,0.212,150,410,73,1,phosphate buffer,0.1,6.8,2.5,RHE,0.64,0,0.64,0.177
3653,5795,114,"Berglund SP, Rettie AJE, Hoang S, Mullins CB. Incorporation of Mo and W into nanostructured BiVO 4 films for efficient photoelectrochemical water oxidation. Phys Chem Chem Phys 2012;14:7065–75. https://doi.org/10.1039/c2cp40807d.",62,BiVO,Pt wire,Ag/AgCl,0.212,150,410,73,1,phosphate buffer,0.1,6.8,2.5,RHE,0.744,0,0.744,0.397
3654,5796,114,"Berglund SP, Rettie AJE, Hoang S, Mullins CB. Incorporation of Mo and W into nanostructured BiVO 4 films for efficient photoelectrochemical water oxidation. Phys Chem Chem Phys 2012;14:7065–75. https://doi.org/10.1039/c2cp40807d.",62,BiVO,Pt wire,Ag/AgCl,0.212,150,410,73,1,phosphate buffer,0.1,6.8,2.5,RHE,0.844,0,0.844,0.661
3655,5797,114,"Berglund SP, Rettie AJE, Hoang S, Mullins CB. Incorporation of Mo and W into nanostructured BiVO 4 films for efficient photoelectrochemical water oxidation. Phys Chem Chem Phys 2012;14:7065–75. https://doi.org/10.1039/c2cp40807d.",62,BiVO,Pt wire,Ag/AgCl,0.212,150,410,73,1,phosphate buffer,0.1,6.8,2.5,RHE,0.946,0,0.946,0.908
3656,5798,114,"Berglund SP, Rettie AJE, Hoang S, Mullins CB. Incorporation of Mo and W into nanostructured BiVO 4 films for efficient photoelectrochemical water oxidation. Phys Chem Chem Phys 2012;14:7065–75. https://doi.org/10.1039/c2cp40807d.",62,BiVO,Pt wire,Ag/AgCl,0.212,150,410,73,1,phosphate buffer,0.1,6.8,2.5,RHE,1.043,0,1.043,1.128
3657,5799,114,"Berglund SP, Rettie AJE, Hoang S, Mullins CB. Incorporation of Mo and W into nanostructured BiVO 4 films for efficient photoelectrochemical water oxidation. Phys Chem Chem Phys 2012;14:7065–75. https://doi.org/10.1039/c2cp40807d.",62,BiVO,Pt wire,Ag/AgCl,0.212,150,410,73,1,phosphate buffer,0.1,6.8,2.5,RHE,1.138,0,1.138,1.293
3658,5800,114,"Berglund SP, Rettie AJE, Hoang S, Mullins CB. Incorporation of Mo and W into nanostructured BiVO 4 films for efficient photoelectrochemical water oxidation. Phys Chem Chem Phys 2012;14:7065–75. https://doi.org/10.1039/c2cp40807d.",62,BiVO,Pt wire,Ag/AgCl,0.212,150,410,73,1,phosphate buffer,0.1,6.8,2.5,RHE,1.24,0,1.24,1.453
3659,5801,114,"Berglund SP, Rettie AJE, Hoang S, Mullins CB. Incorporation of Mo and W into nanostructured BiVO 4 films for efficient photoelectrochemical water oxidation. Phys Chem Chem Phys 2012;14:7065–75. https://doi.org/10.1039/c2cp40807d.",62,BiVO,Pt wire,Ag/AgCl,0.212,150,410,73,1,phosphate buffer,0.1,6.8,2.5,RHE,1.35,0,1.35,1.575
3660,5802,114,"Berglund SP, Rettie AJE, Hoang S, Mullins CB. Incorporation of Mo and W into nanostructured BiVO 4 films for efficient photoelectrochemical water oxidation. Phys Chem Chem Phys 2012;14:7065–75. https://doi.org/10.1039/c2cp40807d.",62,BiVO,Pt wire,Ag/AgCl,0.212,150,410,73,1,phosphate buffer,0.1,6.8,2.5,RHE,1.443,0,1.443,1.669
3661,5803,114,"Berglund SP, Rettie AJE, Hoang S, Mullins CB. Incorporation of Mo and W into nanostructured BiVO 4 films for efficient photoelectrochemical water oxidation. Phys Chem Chem Phys 2012;14:7065–75. https://doi.org/10.1039/c2cp40807d.",62,BiVO,Pt wire,Ag/AgCl,0.212,150,410,73,1,phosphate buffer,0.1,6.8,2.5,RHE,1.544,0,1.544,1.774
3662,5804,114,"Berglund SP, Rettie AJE, Hoang S, Mullins CB. Incorporation of Mo and W into nanostructured BiVO 4 films for efficient photoelectrochemical water oxidation. Phys Chem Chem Phys 2012;14:7065–75. https://doi.org/10.1039/c2cp40807d.",62,BiVO,Pt wire,Ag/AgCl,0.212,150,410,73,1,phosphate buffer,0.1,6.8,2.5,RHE,1.641,0,1.641,1.896
3663,5909,116,"Park Y, Kang D, Choi KS. Marked enhancement in electron-hole separation achieved in the low bias region using electrochemically prepared Mo-doped BiVO4 photoanodes. Phys Chem Chem Phys 2014;16:1238–46. https://doi.org/10.1039/c3cp53649a.",143,BiVO,Pt,Ag/AgCl,0.16,300,410,100,1,phosphate buffer,0.1,7,2.4,RHE,-0.00421,0,-0.00421,-0.0296
3664,5910,116,"Park Y, Kang D, Choi KS. Marked enhancement in electron-hole separation achieved in the low bias region using electrochemically prepared Mo-doped BiVO4 photoanodes. Phys Chem Chem Phys 2014;16:1238–46. https://doi.org/10.1039/c3cp53649a.",143,BiVO,Pt,Ag/AgCl,0.16,300,410,100,1,phosphate buffer,0.1,7,2.4,RHE,0.105,0,0.105,0.00985
3665,5911,116,"Park Y, Kang D, Choi KS. Marked enhancement in electron-hole separation achieved in the low bias region using electrochemically prepared Mo-doped BiVO4 photoanodes. Phys Chem Chem Phys 2014;16:1238–46. https://doi.org/10.1039/c3cp53649a.",143,BiVO,Pt,Ag/AgCl,0.16,300,410,100,1,phosphate buffer,0.1,7,2.4,RHE,0.197,0,0.197,0.424
3666,5912,116,"Park Y, Kang D, Choi KS. Marked enhancement in electron-hole separation achieved in the low bias region using electrochemically prepared Mo-doped BiVO4 photoanodes. Phys Chem Chem Phys 2014;16:1238–46. https://doi.org/10.1039/c3cp53649a.",143,BiVO,Pt,Ag/AgCl,0.16,300,410,100,1,phosphate buffer,0.1,7,2.4,RHE,0.297,0,0.297,0.759
3667,5913,116,"Park Y, Kang D, Choi KS. Marked enhancement in electron-hole separation achieved in the low bias region using electrochemically prepared Mo-doped BiVO4 photoanodes. Phys Chem Chem Phys 2014;16:1238–46. https://doi.org/10.1039/c3cp53649a.",143,BiVO,Pt,Ag/AgCl,0.16,300,410,100,1,phosphate buffer,0.1,7,2.4,RHE,0.414,0,0.414,0.926
3668,5914,116,"Park Y, Kang D, Choi KS. Marked enhancement in electron-hole separation achieved in the low bias region using electrochemically prepared Mo-doped BiVO4 photoanodes. Phys Chem Chem Phys 2014;16:1238–46. https://doi.org/10.1039/c3cp53649a.",143,BiVO,Pt,Ag/AgCl,0.16,300,410,100,1,phosphate buffer,0.1,7,2.4,RHE,0.533,0,0.533,1.07
3669,5915,116,"Park Y, Kang D, Choi KS. Marked enhancement in electron-hole separation achieved in the low bias region using electrochemically prepared Mo-doped BiVO4 photoanodes. Phys Chem Chem Phys 2014;16:1238–46. https://doi.org/10.1039/c3cp53649a.",143,BiVO,Pt,Ag/AgCl,0.16,300,410,100,1,phosphate buffer,0.1,7,2.4,RHE,0.651,0,0.651,1.15
3670,5916,116,"Park Y, Kang D, Choi KS. Marked enhancement in electron-hole separation achieved in the low bias region using electrochemically prepared Mo-doped BiVO4 photoanodes. Phys Chem Chem Phys 2014;16:1238–46. https://doi.org/10.1039/c3cp53649a.",143,BiVO,Pt,Ag/AgCl,0.16,300,410,100,1,phosphate buffer,0.1,7,2.4,RHE,0.732,0,0.732,1.24
3671,5917,116,"Park Y, Kang D, Choi KS. Marked enhancement in electron-hole separation achieved in the low bias region using electrochemically prepared Mo-doped BiVO4 photoanodes. Phys Chem Chem Phys 2014;16:1238–46. https://doi.org/10.1039/c3cp53649a.",143,BiVO,Pt,Ag/AgCl,0.16,300,410,100,1,phosphate buffer,0.1,7,2.4,RHE,0.835,0,0.835,1.31
3672,5918,116,"Park Y, Kang D, Choi KS. Marked enhancement in electron-hole separation achieved in the low bias region using electrochemically prepared Mo-doped BiVO4 photoanodes. Phys Chem Chem Phys 2014;16:1238–46. https://doi.org/10.1039/c3cp53649a.",143,BiVO,Pt,Ag/AgCl,0.16,300,410,100,1,phosphate buffer,0.1,7,2.4,RHE,0.946,0,0.946,1.39
3673,5919,116,"Park Y, Kang D, Choi KS. Marked enhancement in electron-hole separation achieved in the low bias region using electrochemically prepared Mo-doped BiVO4 photoanodes. Phys Chem Chem Phys 2014;16:1238–46. https://doi.org/10.1039/c3cp53649a.",143,BiVO,Pt,Ag/AgCl,0.16,300,410,100,1,phosphate buffer,0.1,7,2.4,RHE,1.05,0,1.05,1.45
3674,5920,116,"Park Y, Kang D, Choi KS. Marked enhancement in electron-hole separation achieved in the low bias region using electrochemically prepared Mo-doped BiVO4 photoanodes. Phys Chem Chem Phys 2014;16:1238–46. https://doi.org/10.1039/c3cp53649a.",143,BiVO,Pt,Ag/AgCl,0.16,300,410,100,1,phosphate buffer,0.1,7,2.4,RHE,1.16,0,1.16,1.56
3675,5921,116,"Park Y, Kang D, Choi KS. Marked enhancement in electron-hole separation achieved in the low bias region using electrochemically prepared Mo-doped BiVO4 photoanodes. Phys Chem Chem Phys 2014;16:1238–46. https://doi.org/10.1039/c3cp53649a.",143,BiVO,Pt,Ag/AgCl,0.16,300,410,100,1,phosphate buffer,0.1,7,2.4,RHE,1.23,0,1.23,1.66
3676,5922,116,"Park Y, Kang D, Choi KS. Marked enhancement in electron-hole separation achieved in the low bias region using electrochemically prepared Mo-doped BiVO4 photoanodes. Phys Chem Chem Phys 2014;16:1238–46. https://doi.org/10.1039/c3cp53649a.",143,BiVO,Pt,Ag/AgCl,0.16,300,410,100,1,phosphate buffer,0.1,7,2.4,RHE,1.28,0,1.28,1.74
3677,5923,116,"Park Y, Kang D, Choi KS. Marked enhancement in electron-hole separation achieved in the low bias region using electrochemically prepared Mo-doped BiVO4 photoanodes. Phys Chem Chem Phys 2014;16:1238–46. https://doi.org/10.1039/c3cp53649a.",144,BiVO,Pt,Ag/AgCl,0.16,300,410,100,1,phosphate buffer,0.1,7,2.4,RHE,0.295,0,0.295,0.037
3678,5924,116,"Park Y, Kang D, Choi KS. Marked enhancement in electron-hole separation achieved in the low bias region using electrochemically prepared Mo-doped BiVO4 photoanodes. Phys Chem Chem Phys 2014;16:1238–46. https://doi.org/10.1039/c3cp53649a.",144,BiVO,Pt,Ag/AgCl,0.16,300,410,100,1,phosphate buffer,0.1,7,2.4,RHE,0.401,0,0.401,0.034
3679,5925,116,"Park Y, Kang D, Choi KS. Marked enhancement in electron-hole separation achieved in the low bias region using electrochemically prepared Mo-doped BiVO4 photoanodes. Phys Chem Chem Phys 2014;16:1238–46. https://doi.org/10.1039/c3cp53649a.",144,BiVO,Pt,Ag/AgCl,0.16,300,410,100,1,phosphate buffer,0.1,7,2.4,RHE,0.5,0,0.5,0.092
3680,5926,116,"Park Y, Kang D, Choi KS. Marked enhancement in electron-hole separation achieved in the low bias region using electrochemically prepared Mo-doped BiVO4 photoanodes. Phys Chem Chem Phys 2014;16:1238–46. https://doi.org/10.1039/c3cp53649a.",144,BiVO,Pt,Ag/AgCl,0.16,300,410,100,1,phosphate buffer,0.1,7,2.4,RHE,0.597,0,0.597,0.19
3681,5927,116,"Park Y, Kang D, Choi KS. Marked enhancement in electron-hole separation achieved in the low bias region using electrochemically prepared Mo-doped BiVO4 photoanodes. Phys Chem Chem Phys 2014;16:1238–46. https://doi.org/10.1039/c3cp53649a.",144,BiVO,Pt,Ag/AgCl,0.16,300,410,100,1,phosphate buffer,0.1,7,2.4,RHE,0.69,0,0.69,0.302
3682,5928,116,"Park Y, Kang D, Choi KS. Marked enhancement in electron-hole separation achieved in the low bias region using electrochemically prepared Mo-doped BiVO4 photoanodes. Phys Chem Chem Phys 2014;16:1238–46. https://doi.org/10.1039/c3cp53649a.",144,BiVO,Pt,Ag/AgCl,0.16,300,410,100,1,phosphate buffer,0.1,7,2.4,RHE,0.812,0,0.812,0.443
3683,5929,116,"Park Y, Kang D, Choi KS. Marked enhancement in electron-hole separation achieved in the low bias region using electrochemically prepared Mo-doped BiVO4 photoanodes. Phys Chem Chem Phys 2014;16:1238–46. https://doi.org/10.1039/c3cp53649a.",144,BiVO,Pt,Ag/AgCl,0.16,300,410,100,1,phosphate buffer,0.1,7,2.4,RHE,0.898,0,0.898,0.595
3684,5930,116,"Park Y, Kang D, Choi KS. Marked enhancement in electron-hole separation achieved in the low bias region using electrochemically prepared Mo-doped BiVO4 photoanodes. Phys Chem Chem Phys 2014;16:1238–46. https://doi.org/10.1039/c3cp53649a.",144,BiVO,Pt,Ag/AgCl,0.16,300,410,100,1,phosphate buffer,0.1,7,2.4,RHE,0.99,0,0.99,0.762
3685,5931,116,"Park Y, Kang D, Choi KS. Marked enhancement in electron-hole separation achieved in the low bias region using electrochemically prepared Mo-doped BiVO4 photoanodes. Phys Chem Chem Phys 2014;16:1238–46. https://doi.org/10.1039/c3cp53649a.",144,BiVO,Pt,Ag/AgCl,0.16,300,410,100,1,phosphate buffer,0.1,7,2.4,RHE,1.083,0,1.083,0.935
3686,5932,116,"Park Y, Kang D, Choi KS. Marked enhancement in electron-hole separation achieved in the low bias region using electrochemically prepared Mo-doped BiVO4 photoanodes. Phys Chem Chem Phys 2014;16:1238–46. https://doi.org/10.1039/c3cp53649a.",144,BiVO,Pt,Ag/AgCl,0.16,300,410,100,1,phosphate buffer,0.1,7,2.4,RHE,1.188,0,1.188,1.102
3687,5933,116,"Park Y, Kang D, Choi KS. Marked enhancement in electron-hole separation achieved in the low bias region using electrochemically prepared Mo-doped BiVO4 photoanodes. Phys Chem Chem Phys 2014;16:1238–46. https://doi.org/10.1039/c3cp53649a.",145,BiVO,Pt,Ag/AgCl,0.16,300,410,100,1,phosphate buffer,0.1,7,2.4,RHE,-3.10E-05,0,-3.10E-05,-0.0197
3688,5934,116,"Park Y, Kang D, Choi KS. Marked enhancement in electron-hole separation achieved in the low bias region using electrochemically prepared Mo-doped BiVO4 photoanodes. Phys Chem Chem Phys 2014;16:1238–46. https://doi.org/10.1039/c3cp53649a.",145,BiVO,Pt,Ag/AgCl,0.16,300,410,100,1,phosphate buffer,0.1,7,2.4,RHE,0.109,0,0.109,0
3689,5935,116,"Park Y, Kang D, Choi KS. Marked enhancement in electron-hole separation achieved in the low bias region using electrochemically prepared Mo-doped BiVO4 photoanodes. Phys Chem Chem Phys 2014;16:1238–46. https://doi.org/10.1039/c3cp53649a.",145,BiVO,Pt,Ag/AgCl,0.16,300,410,100,1,phosphate buffer,0.1,7,2.4,RHE,0.199,0,0.199,0.266
3690,5936,116,"Park Y, Kang D, Choi KS. Marked enhancement in electron-hole separation achieved in the low bias region using electrochemically prepared Mo-doped BiVO4 photoanodes. Phys Chem Chem Phys 2014;16:1238–46. https://doi.org/10.1039/c3cp53649a.",145,BiVO,Pt,Ag/AgCl,0.16,300,410,100,1,phosphate buffer,0.1,7,2.4,RHE,0.311,0,0.311,1.37
3691,5937,116,"Park Y, Kang D, Choi KS. Marked enhancement in electron-hole separation achieved in the low bias region using electrochemically prepared Mo-doped BiVO4 photoanodes. Phys Chem Chem Phys 2014;16:1238–46. https://doi.org/10.1039/c3cp53649a.",145,BiVO,Pt,Ag/AgCl,0.16,300,410,100,1,phosphate buffer,0.1,7,2.4,RHE,0.398,0,0.398,2.06
3692,5938,116,"Park Y, Kang D, Choi KS. Marked enhancement in electron-hole separation achieved in the low bias region using electrochemically prepared Mo-doped BiVO4 photoanodes. Phys Chem Chem Phys 2014;16:1238–46. https://doi.org/10.1039/c3cp53649a.",145,BiVO,Pt,Ag/AgCl,0.16,300,410,100,1,phosphate buffer,0.1,7,2.4,RHE,0.53,0,0.53,2.6
3693,5939,116,"Park Y, Kang D, Choi KS. Marked enhancement in electron-hole separation achieved in the low bias region using electrochemically prepared Mo-doped BiVO4 photoanodes. Phys Chem Chem Phys 2014;16:1238–46. https://doi.org/10.1039/c3cp53649a.",145,BiVO,Pt,Ag/AgCl,0.16,300,410,100,1,phosphate buffer,0.1,7,2.4,RHE,0.651,0,0.651,2.91
3694,5940,116,"Park Y, Kang D, Choi KS. Marked enhancement in electron-hole separation achieved in the low bias region using electrochemically prepared Mo-doped BiVO4 photoanodes. Phys Chem Chem Phys 2014;16:1238–46. https://doi.org/10.1039/c3cp53649a.",145,BiVO,Pt,Ag/AgCl,0.16,300,410,100,1,phosphate buffer,0.1,7,2.4,RHE,0.76,0,0.76,3.05
3695,5941,116,"Park Y, Kang D, Choi KS. Marked enhancement in electron-hole separation achieved in the low bias region using electrochemically prepared Mo-doped BiVO4 photoanodes. Phys Chem Chem Phys 2014;16:1238–46. https://doi.org/10.1039/c3cp53649a.",145,BiVO,Pt,Ag/AgCl,0.16,300,410,100,1,phosphate buffer,0.1,7,2.4,RHE,0.866,0,0.866,3.21
3696,5942,116,"Park Y, Kang D, Choi KS. Marked enhancement in electron-hole separation achieved in the low bias region using electrochemically prepared Mo-doped BiVO4 photoanodes. Phys Chem Chem Phys 2014;16:1238–46. https://doi.org/10.1039/c3cp53649a.",145,BiVO,Pt,Ag/AgCl,0.16,300,410,100,1,phosphate buffer,0.1,7,2.4,RHE,0.986,0,0.986,3.33
3697,5943,116,"Park Y, Kang D, Choi KS. Marked enhancement in electron-hole separation achieved in the low bias region using electrochemically prepared Mo-doped BiVO4 photoanodes. Phys Chem Chem Phys 2014;16:1238–46. https://doi.org/10.1039/c3cp53649a.",145,BiVO,Pt,Ag/AgCl,0.16,300,410,100,1,phosphate buffer,0.1,7,2.4,RHE,1.08,0,1.08,3.42
3698,5944,116,"Park Y, Kang D, Choi KS. Marked enhancement in electron-hole separation achieved in the low bias region using electrochemically prepared Mo-doped BiVO4 photoanodes. Phys Chem Chem Phys 2014;16:1238–46. https://doi.org/10.1039/c3cp53649a.",145,BiVO,Pt,Ag/AgCl,0.16,300,410,100,1,phosphate buffer,0.1,7,2.4,RHE,1.19,0,1.19,3.55
3699,5945,116,"Park Y, Kang D, Choi KS. Marked enhancement in electron-hole separation achieved in the low bias region using electrochemically prepared Mo-doped BiVO4 photoanodes. Phys Chem Chem Phys 2014;16:1238–46. https://doi.org/10.1039/c3cp53649a.",145,BiVO,Pt,Ag/AgCl,0.16,300,410,100,1,phosphate buffer,0.1,7,2.4,RHE,1.25,0,1.25,3.61
3700,5946,116,"Park Y, Kang D, Choi KS. Marked enhancement in electron-hole separation achieved in the low bias region using electrochemically prepared Mo-doped BiVO4 photoanodes. Phys Chem Chem Phys 2014;16:1238–46. https://doi.org/10.1039/c3cp53649a.",145,BiVO,Pt,Ag/AgCl,0.16,300,410,100,1,phosphate buffer,0.1,7,2.4,RHE,1.3,0,1.3,3.68
3701,5947,116,"Park Y, Kang D, Choi KS. Marked enhancement in electron-hole separation achieved in the low bias region using electrochemically prepared Mo-doped BiVO4 photoanodes. Phys Chem Chem Phys 2014;16:1238–46. https://doi.org/10.1039/c3cp53649a.",146,BiVO,Pt,Ag/AgCl,0.16,300,410,100,1,Na2SO3,1,11,2.4,RHE,0.248,0,0.248,0.077
3702,5948,116,"Park Y, Kang D, Choi KS. Marked enhancement in electron-hole separation achieved in the low bias region using electrochemically prepared Mo-doped BiVO4 photoanodes. Phys Chem Chem Phys 2014;16:1238–46. https://doi.org/10.1039/c3cp53649a.",146,BiVO,Pt,Ag/AgCl,0.16,300,410,100,1,Na2SO3,1,11,2.4,RHE,0.278,0,0.278,0.241
3703,5949,116,"Park Y, Kang D, Choi KS. Marked enhancement in electron-hole separation achieved in the low bias region using electrochemically prepared Mo-doped BiVO4 photoanodes. Phys Chem Chem Phys 2014;16:1238–46. https://doi.org/10.1039/c3cp53649a.",146,BiVO,Pt,Ag/AgCl,0.16,300,410,100,1,Na2SO3,1,11,2.4,RHE,0.331,0,0.331,0.651
3704,5950,116,"Park Y, Kang D, Choi KS. Marked enhancement in electron-hole separation achieved in the low bias region using electrochemically prepared Mo-doped BiVO4 photoanodes. Phys Chem Chem Phys 2014;16:1238–46. https://doi.org/10.1039/c3cp53649a.",146,BiVO,Pt,Ag/AgCl,0.16,300,410,100,1,Na2SO3,1,11,2.4,RHE,0.358,0,0.358,0.856
3705,5951,116,"Park Y, Kang D, Choi KS. Marked enhancement in electron-hole separation achieved in the low bias region using electrochemically prepared Mo-doped BiVO4 photoanodes. Phys Chem Chem Phys 2014;16:1238–46. https://doi.org/10.1039/c3cp53649a.",146,BiVO,Pt,Ag/AgCl,0.16,300,410,100,1,Na2SO3,1,11,2.4,RHE,0.385,0,0.385,1.088
3706,5952,116,"Park Y, Kang D, Choi KS. Marked enhancement in electron-hole separation achieved in the low bias region using electrochemically prepared Mo-doped BiVO4 photoanodes. Phys Chem Chem Phys 2014;16:1238–46. https://doi.org/10.1039/c3cp53649a.",146,BiVO,Pt,Ag/AgCl,0.16,300,410,100,1,Na2SO3,1,11,2.4,RHE,0.408,0,0.408,1.286
3707,5953,116,"Park Y, Kang D, Choi KS. Marked enhancement in electron-hole separation achieved in the low bias region using electrochemically prepared Mo-doped BiVO4 photoanodes. Phys Chem Chem Phys 2014;16:1238–46. https://doi.org/10.1039/c3cp53649a.",146,BiVO,Pt,Ag/AgCl,0.16,300,410,100,1,Na2SO3,1,11,2.4,RHE,0.47,0,0.47,1.71
3708,5954,116,"Park Y, Kang D, Choi KS. Marked enhancement in electron-hole separation achieved in the low bias region using electrochemically prepared Mo-doped BiVO4 photoanodes. Phys Chem Chem Phys 2014;16:1238–46. https://doi.org/10.1039/c3cp53649a.",146,BiVO,Pt,Ag/AgCl,0.16,300,410,100,1,Na2SO3,1,11,2.4,RHE,0.502,0,0.502,1.908
