Repository: Nsahu2023/tertiary-hybrid-model-PEC-

File: original  pecdata3featurereducepec2.csv (part 13 of 22)
,Unnamed: 0,Reference,Bibliography,Instance number,First Layer,Counter Electrode,Reference Electrode,WE area(cm2),Power(W),Wavelength(nm),Intensity(mW/cm2),AM1.5G,ElectrolyteType,Electrolyte Molarity (M),pH,BandGap(eV),Bias vs what,Experimental Bias (V),correction factor, RHE bias (V vs RHE),PhotocurrentDensity(mA/cm2)
3709,5955,116,"Park Y, Kang D, Choi KS. Marked enhancement in electron-hole separation achieved in the low bias region using electrochemically prepared Mo-doped BiVO4 photoanodes. Phys Chem Chem Phys 2014;16:1238–46. https://doi.org/10.1039/c3cp53649a.",146,BiVO,Pt,Ag/AgCl,0.16,300,410,100,1,Na2SO3,1,11,2.4,RHE,0.525,0,0.525,2.059
3710,5956,116,"Park Y, Kang D, Choi KS. Marked enhancement in electron-hole separation achieved in the low bias region using electrochemically prepared Mo-doped BiVO4 photoanodes. Phys Chem Chem Phys 2014;16:1238–46. https://doi.org/10.1039/c3cp53649a.",146,BiVO,Pt,Ag/AgCl,0.16,300,410,100,1,Na2SO3,1,11,2.4,RHE,0.586,0,0.586,2.333
3711,5957,116,"Park Y, Kang D, Choi KS. Marked enhancement in electron-hole separation achieved in the low bias region using electrochemically prepared Mo-doped BiVO4 photoanodes. Phys Chem Chem Phys 2014;16:1238–46. https://doi.org/10.1039/c3cp53649a.",146,BiVO,Pt,Ag/AgCl,0.16,300,410,100,1,Na2SO3,1,11,2.4,RHE,0.614,0,0.614,2.456
3712,5958,116,"Park Y, Kang D, Choi KS. Marked enhancement in electron-hole separation achieved in the low bias region using electrochemically prepared Mo-doped BiVO4 photoanodes. Phys Chem Chem Phys 2014;16:1238–46. https://doi.org/10.1039/c3cp53649a.",146,BiVO,Pt,Ag/AgCl,0.16,300,410,100,1,Na2SO3,1,11,2.4,RHE,0.67,0,0.67,2.635
3713,5959,116,"Park Y, Kang D, Choi KS. Marked enhancement in electron-hole separation achieved in the low bias region using electrochemically prepared Mo-doped BiVO4 photoanodes. Phys Chem Chem Phys 2014;16:1238–46. https://doi.org/10.1039/c3cp53649a.",146,BiVO,Pt,Ag/AgCl,0.16,300,410,100,1,Na2SO3,1,11,2.4,RHE,0.713,0,0.713,2.718
3714,5960,116,"Park Y, Kang D, Choi KS. Marked enhancement in electron-hole separation achieved in the low bias region using electrochemically prepared Mo-doped BiVO4 photoanodes. Phys Chem Chem Phys 2014;16:1238–46. https://doi.org/10.1039/c3cp53649a.",146,BiVO,Pt,Ag/AgCl,0.16,300,410,100,1,Na2SO3,1,11,2.4,RHE,0.777,0,0.777,2.891
3715,5961,116,"Park Y, Kang D, Choi KS. Marked enhancement in electron-hole separation achieved in the low bias region using electrochemically prepared Mo-doped BiVO4 photoanodes. Phys Chem Chem Phys 2014;16:1238–46. https://doi.org/10.1039/c3cp53649a.",146,BiVO,Pt,Ag/AgCl,0.16,300,410,100,1,Na2SO3,1,11,2.4,RHE,0.838,0,0.838,3.015
3716,5962,116,"Park Y, Kang D, Choi KS. Marked enhancement in electron-hole separation achieved in the low bias region using electrochemically prepared Mo-doped BiVO4 photoanodes. Phys Chem Chem Phys 2014;16:1238–46. https://doi.org/10.1039/c3cp53649a.",146,BiVO,Pt,Ag/AgCl,0.16,300,410,100,1,Na2SO3,1,11,2.4,RHE,0.9,0,0.9,3.133
3717,5963,116,"Park Y, Kang D, Choi KS. Marked enhancement in electron-hole separation achieved in the low bias region using electrochemically prepared Mo-doped BiVO4 photoanodes. Phys Chem Chem Phys 2014;16:1238–46. https://doi.org/10.1039/c3cp53649a.",146,BiVO,Pt,Ag/AgCl,0.16,300,410,100,1,Na2SO3,1,11,2.4,RHE,1.006,0,1.006,3.3
3718,5964,116,"Park Y, Kang D, Choi KS. Marked enhancement in electron-hole separation achieved in the low bias region using electrochemically prepared Mo-doped BiVO4 photoanodes. Phys Chem Chem Phys 2014;16:1238–46. https://doi.org/10.1039/c3cp53649a.",146,BiVO,Pt,Ag/AgCl,0.16,300,410,100,1,Na2SO3,1,11,2.4,RHE,1.089,0,1.089,3.411
3719,5965,116,"Park Y, Kang D, Choi KS. Marked enhancement in electron-hole separation achieved in the low bias region using electrochemically prepared Mo-doped BiVO4 photoanodes. Phys Chem Chem Phys 2014;16:1238–46. https://doi.org/10.1039/c3cp53649a.",146,BiVO,Pt,Ag/AgCl,0.16,300,410,100,1,Na2SO3,1,11,2.4,RHE,1.174,0,1.174,3.496
3720,5966,116,"Park Y, Kang D, Choi KS. Marked enhancement in electron-hole separation achieved in the low bias region using electrochemically prepared Mo-doped BiVO4 photoanodes. Phys Chem Chem Phys 2014;16:1238–46. https://doi.org/10.1039/c3cp53649a.",147,BiVO,Pt,Ag/AgCl,0.16,300,410,100,1,Na2SO3,1,11,2.4,RHE,0.1,0,0.1,0.01
3721,5967,116,"Park Y, Kang D, Choi KS. Marked enhancement in electron-hole separation achieved in the low bias region using electrochemically prepared Mo-doped BiVO4 photoanodes. Phys Chem Chem Phys 2014;16:1238–46. https://doi.org/10.1039/c3cp53649a.",147,BiVO,Pt,Ag/AgCl,0.16,300,410,100,1,Na2SO3,1,11,2.4,RHE,0.152,0,0.152,0.06
3722,5968,116,"Park Y, Kang D, Choi KS. Marked enhancement in electron-hole separation achieved in the low bias region using electrochemically prepared Mo-doped BiVO4 photoanodes. Phys Chem Chem Phys 2014;16:1238–46. https://doi.org/10.1039/c3cp53649a.",147,BiVO,Pt,Ag/AgCl,0.16,300,410,100,1,Na2SO3,1,11,2.4,RHE,0.184,0,0.184,0.19
3723,5969,116,"Park Y, Kang D, Choi KS. Marked enhancement in electron-hole separation achieved in the low bias region using electrochemically prepared Mo-doped BiVO4 photoanodes. Phys Chem Chem Phys 2014;16:1238–46. https://doi.org/10.1039/c3cp53649a.",147,BiVO,Pt,Ag/AgCl,0.16,300,410,100,1,Na2SO3,1,11,2.4,RHE,0.208,0,0.208,0.375
3724,5970,116,"Park Y, Kang D, Choi KS. Marked enhancement in electron-hole separation achieved in the low bias region using electrochemically prepared Mo-doped BiVO4 photoanodes. Phys Chem Chem Phys 2014;16:1238–46. https://doi.org/10.1039/c3cp53649a.",147,BiVO,Pt,Ag/AgCl,0.16,300,410,100,1,Na2SO3,1,11,2.4,RHE,0.231,0,0.231,0.586
3725,5971,116,"Park Y, Kang D, Choi KS. Marked enhancement in electron-hole separation achieved in the low bias region using electrochemically prepared Mo-doped BiVO4 photoanodes. Phys Chem Chem Phys 2014;16:1238–46. https://doi.org/10.1039/c3cp53649a.",147,BiVO,Pt,Ag/AgCl,0.16,300,410,100,1,Na2SO3,1,11,2.4,RHE,0.254,0,0.254,0.845
3726,5972,116,"Park Y, Kang D, Choi KS. Marked enhancement in electron-hole separation achieved in the low bias region using electrochemically prepared Mo-doped BiVO4 photoanodes. Phys Chem Chem Phys 2014;16:1238–46. https://doi.org/10.1039/c3cp53649a.",147,BiVO,Pt,Ag/AgCl,0.16,300,410,100,1,Na2SO3,1,11,2.4,RHE,0.28,0,0.28,1.125
3727,5973,116,"Park Y, Kang D, Choi KS. Marked enhancement in electron-hole separation achieved in the low bias region using electrochemically prepared Mo-doped BiVO4 photoanodes. Phys Chem Chem Phys 2014;16:1238–46. https://doi.org/10.1039/c3cp53649a.",147,BiVO,Pt,Ag/AgCl,0.16,300,410,100,1,Na2SO3,1,11,2.4,RHE,0.313,0,0.313,1.453
3728,5974,116,"Park Y, Kang D, Choi KS. Marked enhancement in electron-hole separation achieved in the low bias region using electrochemically prepared Mo-doped BiVO4 photoanodes. Phys Chem Chem Phys 2014;16:1238–46. https://doi.org/10.1039/c3cp53649a.",147,BiVO,Pt,Ag/AgCl,0.16,300,410,100,1,Na2SO3,1,11,2.4,RHE,0.356,0,0.356,1.774
3729,5975,116,"Park Y, Kang D, Choi KS. Marked enhancement in electron-hole separation achieved in the low bias region using electrochemically prepared Mo-doped BiVO4 photoanodes. Phys Chem Chem Phys 2014;16:1238–46. https://doi.org/10.1039/c3cp53649a.",147,BiVO,Pt,Ag/AgCl,0.16,300,410,100,1,Na2SO3,1,11,2.4,RHE,0.398,0,0.398,2.095
3730,5976,116,"Park Y, Kang D, Choi KS. Marked enhancement in electron-hole separation achieved in the low bias region using electrochemically prepared Mo-doped BiVO4 photoanodes. Phys Chem Chem Phys 2014;16:1238–46. https://doi.org/10.1039/c3cp53649a.",147,BiVO,Pt,Ag/AgCl,0.16,300,410,100,1,Na2SO3,1,11,2.4,RHE,0.434,0,0.434,2.28
3731,5977,116,"Park Y, Kang D, Choi KS. Marked enhancement in electron-hole separation achieved in the low bias region using electrochemically prepared Mo-doped BiVO4 photoanodes. Phys Chem Chem Phys 2014;16:1238–46. https://doi.org/10.1039/c3cp53649a.",147,BiVO,Pt,Ag/AgCl,0.16,300,410,100,1,Na2SO3,1,11,2.4,RHE,0.48,0,0.48,2.459
3732,5978,116,"Park Y, Kang D, Choi KS. Marked enhancement in electron-hole separation achieved in the low bias region using electrochemically prepared Mo-doped BiVO4 photoanodes. Phys Chem Chem Phys 2014;16:1238–46. https://doi.org/10.1039/c3cp53649a.",147,BiVO,Pt,Ag/AgCl,0.16,300,410,100,1,Na2SO3,1,11,2.4,RHE,0.53,0,0.53,2.658
3733,5979,116,"Park Y, Kang D, Choi KS. Marked enhancement in electron-hole separation achieved in the low bias region using electrochemically prepared Mo-doped BiVO4 photoanodes. Phys Chem Chem Phys 2014;16:1238–46. https://doi.org/10.1039/c3cp53649a.",147,BiVO,Pt,Ag/AgCl,0.16,300,410,100,1,Na2SO3,1,11,2.4,RHE,0.586,0,0.586,2.768
3734,5980,116,"Park Y, Kang D, Choi KS. Marked enhancement in electron-hole separation achieved in the low bias region using electrochemically prepared Mo-doped BiVO4 photoanodes. Phys Chem Chem Phys 2014;16:1238–46. https://doi.org/10.1039/c3cp53649a.",147,BiVO,Pt,Ag/AgCl,0.16,300,410,100,1,Na2SO3,1,11,2.4,RHE,0.641,0,0.641,2.893
3735,5981,116,"Park Y, Kang D, Choi KS. Marked enhancement in electron-hole separation achieved in the low bias region using electrochemically prepared Mo-doped BiVO4 photoanodes. Phys Chem Chem Phys 2014;16:1238–46. https://doi.org/10.1039/c3cp53649a.",147,BiVO,Pt,Ag/AgCl,0.16,300,410,100,1,Na2SO3,1,11,2.4,RHE,0.708,0,0.708,3.011
3736,5982,116,"Park Y, Kang D, Choi KS. Marked enhancement in electron-hole separation achieved in the low bias region using electrochemically prepared Mo-doped BiVO4 photoanodes. Phys Chem Chem Phys 2014;16:1238–46. https://doi.org/10.1039/c3cp53649a.",147,BiVO,Pt,Ag/AgCl,0.16,300,410,100,1,Na2SO3,1,11,2.4,RHE,0.787,0,0.787,3.136
3737,5983,116,"Park Y, Kang D, Choi KS. Marked enhancement in electron-hole separation achieved in the low bias region using electrochemically prepared Mo-doped BiVO4 photoanodes. Phys Chem Chem Phys 2014;16:1238–46. https://doi.org/10.1039/c3cp53649a.",147,BiVO,Pt,Ag/AgCl,0.16,300,410,100,1,Na2SO3,1,11,2.4,RHE,0.866,0,0.866,3.227
3738,5984,116,"Park Y, Kang D, Choi KS. Marked enhancement in electron-hole separation achieved in the low bias region using electrochemically prepared Mo-doped BiVO4 photoanodes. Phys Chem Chem Phys 2014;16:1238–46. https://doi.org/10.1039/c3cp53649a.",147,BiVO,Pt,Ag/AgCl,0.16,300,410,100,1,Na2SO3,1,11,2.4,RHE,0.945,0,0.945,3.311
3739,5985,116,"Park Y, Kang D, Choi KS. Marked enhancement in electron-hole separation achieved in the low bias region using electrochemically prepared Mo-doped BiVO4 photoanodes. Phys Chem Chem Phys 2014;16:1238–46. https://doi.org/10.1039/c3cp53649a.",147,BiVO,Pt,Ag/AgCl,0.16,300,410,100,1,Na2SO3,1,11,2.4,RHE,1.035,0,1.035,3.409
3740,5986,116,"Park Y, Kang D, Choi KS. Marked enhancement in electron-hole separation achieved in the low bias region using electrochemically prepared Mo-doped BiVO4 photoanodes. Phys Chem Chem Phys 2014;16:1238–46. https://doi.org/10.1039/c3cp53649a.",147,BiVO,Pt,Ag/AgCl,0.16,300,410,100,1,Na2SO3,1,11,2.4,RHE,1.118,0,1.118,3.48
3741,5987,116,"Park Y, Kang D, Choi KS. Marked enhancement in electron-hole separation achieved in the low bias region using electrochemically prepared Mo-doped BiVO4 photoanodes. Phys Chem Chem Phys 2014;16:1238–46. https://doi.org/10.1039/c3cp53649a.",147,BiVO,Pt,Ag/AgCl,0.16,300,410,100,1,Na2SO3,1,11,2.4,RHE,1.181,0,1.181,3.551
3742,5988,116,"Park Y, Kang D, Choi KS. Marked enhancement in electron-hole separation achieved in the low bias region using electrochemically prepared Mo-doped BiVO4 photoanodes. Phys Chem Chem Phys 2014;16:1238–46. https://doi.org/10.1039/c3cp53649a.",148,BiVO,Pt,Ag/AgCl,0.16,300,410,100,1,phosphate buffer,0.1,7,2.4,RHE,0.00438,0,0.00438,-0.0779
3743,5989,116,"Park Y, Kang D, Choi KS. Marked enhancement in electron-hole separation achieved in the low bias region using electrochemically prepared Mo-doped BiVO4 photoanodes. Phys Chem Chem Phys 2014;16:1238–46. https://doi.org/10.1039/c3cp53649a.",148,BiVO,Pt,Ag/AgCl,0.16,300,410,100,1,phosphate buffer,0.1,7,2.4,RHE,0.0982,0,0.0982,-0.0685
3744,5990,116,"Park Y, Kang D, Choi KS. Marked enhancement in electron-hole separation achieved in the low bias region using electrochemically prepared Mo-doped BiVO4 photoanodes. Phys Chem Chem Phys 2014;16:1238–46. https://doi.org/10.1039/c3cp53649a.",148,BiVO,Pt,Ag/AgCl,0.16,300,410,100,1,phosphate buffer,0.1,7,2.4,RHE,0.192,0,0.192,-0.0925
3745,5991,116,"Park Y, Kang D, Choi KS. Marked enhancement in electron-hole separation achieved in the low bias region using electrochemically prepared Mo-doped BiVO4 photoanodes. Phys Chem Chem Phys 2014;16:1238–46. https://doi.org/10.1039/c3cp53649a.",148,BiVO,Pt,Ag/AgCl,0.16,300,410,100,1,phosphate buffer,0.1,7,2.4,RHE,0.299,0,0.299,-0.0611
3746,5992,116,"Park Y, Kang D, Choi KS. Marked enhancement in electron-hole separation achieved in the low bias region using electrochemically prepared Mo-doped BiVO4 photoanodes. Phys Chem Chem Phys 2014;16:1238–46. https://doi.org/10.1039/c3cp53649a.",148,BiVO,Pt,Ag/AgCl,0.16,300,410,100,1,phosphate buffer,0.1,7,2.4,RHE,0.397,0,0.397,0.47
3747,5993,116,"Park Y, Kang D, Choi KS. Marked enhancement in electron-hole separation achieved in the low bias region using electrochemically prepared Mo-doped BiVO4 photoanodes. Phys Chem Chem Phys 2014;16:1238–46. https://doi.org/10.1039/c3cp53649a.",148,BiVO,Pt,Ag/AgCl,0.16,300,410,100,1,phosphate buffer,0.1,7,2.4,RHE,0.497,0,0.497,1.04
3748,5994,116,"Park Y, Kang D, Choi KS. Marked enhancement in electron-hole separation achieved in the low bias region using electrochemically prepared Mo-doped BiVO4 photoanodes. Phys Chem Chem Phys 2014;16:1238–46. https://doi.org/10.1039/c3cp53649a.",148,BiVO,Pt,Ag/AgCl,0.16,300,410,100,1,phosphate buffer,0.1,7,2.4,RHE,0.597,0,0.597,1.49
3749,5995,116,"Park Y, Kang D, Choi KS. Marked enhancement in electron-hole separation achieved in the low bias region using electrochemically prepared Mo-doped BiVO4 photoanodes. Phys Chem Chem Phys 2014;16:1238–46. https://doi.org/10.1039/c3cp53649a.",148,BiVO,Pt,Ag/AgCl,0.16,300,410,100,1,phosphate buffer,0.1,7,2.4,RHE,0.688,0,0.688,1.85
3750,5996,116,"Park Y, Kang D, Choi KS. Marked enhancement in electron-hole separation achieved in the low bias region using electrochemically prepared Mo-doped BiVO4 photoanodes. Phys Chem Chem Phys 2014;16:1238–46. https://doi.org/10.1039/c3cp53649a.",148,BiVO,Pt,Ag/AgCl,0.16,300,410,100,1,phosphate buffer,0.1,7,2.4,RHE,0.795,0,0.795,2.16
3751,5997,116,"Park Y, Kang D, Choi KS. Marked enhancement in electron-hole separation achieved in the low bias region using electrochemically prepared Mo-doped BiVO4 photoanodes. Phys Chem Chem Phys 2014;16:1238–46. https://doi.org/10.1039/c3cp53649a.",148,BiVO,Pt,Ag/AgCl,0.16,300,410,100,1,phosphate buffer,0.1,7,2.4,RHE,0.889,0,0.889,2.45
3752,5998,116,"Park Y, Kang D, Choi KS. Marked enhancement in electron-hole separation achieved in the low bias region using electrochemically prepared Mo-doped BiVO4 photoanodes. Phys Chem Chem Phys 2014;16:1238–46. https://doi.org/10.1039/c3cp53649a.",148,BiVO,Pt,Ag/AgCl,0.16,300,410,100,1,phosphate buffer,0.1,7,2.4,RHE,0.991,0,0.991,2.63
3753,5999,116,"Park Y, Kang D, Choi KS. Marked enhancement in electron-hole separation achieved in the low bias region using electrochemically prepared Mo-doped BiVO4 photoanodes. Phys Chem Chem Phys 2014;16:1238–46. https://doi.org/10.1039/c3cp53649a.",148,BiVO,Pt,Ag/AgCl,0.16,300,410,100,1,phosphate buffer,0.1,7,2.4,RHE,1.09,0,1.09,2.88
3754,6000,116,"Park Y, Kang D, Choi KS. Marked enhancement in electron-hole separation achieved in the low bias region using electrochemically prepared Mo-doped BiVO4 photoanodes. Phys Chem Chem Phys 2014;16:1238–46. https://doi.org/10.1039/c3cp53649a.",148,BiVO,Pt,Ag/AgCl,0.16,300,410,100,1,phosphate buffer,0.1,7,2.4,RHE,1.2,0,1.2,3.01
4098,6385,122,"Kalanur SS, Hwang YJ, Chae SY, Joo OS. Facile growth of aligned WO3 nanorods on FTO substrate for enhanced photoanodic water oxidation activity. J Mater Chem A 2013;1:3479–88. https://doi.org/10.1039/c3ta01175e.",137,WO,Pt wire,Ag/AgCl,0.204,1000,410,100,1,Na2SO4,0.5,7,2.68,RHE,0.6,0,0.6,0.1842
4099,6386,122,"Kalanur SS, Hwang YJ, Chae SY, Joo OS. Facile growth of aligned WO3 nanorods on FTO substrate for enhanced photoanodic water oxidation activity. J Mater Chem A 2013;1:3479–88. https://doi.org/10.1039/c3ta01175e.",137,WO,Pt wire,Ag/AgCl,0.204,1000,410,100,1,Na2SO4,0.5,7,2.68,RHE,0.7,0,0.7,0.274
4100,6387,122,"Kalanur SS, Hwang YJ, Chae SY, Joo OS. Facile growth of aligned WO3 nanorods on FTO substrate for enhanced photoanodic water oxidation activity. J Mater Chem A 2013;1:3479–88. https://doi.org/10.1039/c3ta01175e.",137,WO,Pt wire,Ag/AgCl,0.204,1000,410,100,1,Na2SO4,0.5,7,2.68,RHE,0.8,0,0.8,0.3674
4101,6388,122,"Kalanur SS, Hwang YJ, Chae SY, Joo OS. Facile growth of aligned WO3 nanorods on FTO substrate for enhanced photoanodic water oxidation activity. J Mater Chem A 2013;1:3479–88. https://doi.org/10.1039/c3ta01175e.",137,WO,Pt wire,Ag/AgCl,0.204,1000,410,100,1,Na2SO4,0.5,7,2.68,RHE,0.9,0,0.9,0.7642
4102,6389,122,"Kalanur SS, Hwang YJ, Chae SY, Joo OS. Facile growth of aligned WO3 nanorods on FTO substrate for enhanced photoanodic water oxidation activity. J Mater Chem A 2013;1:3479–88. https://doi.org/10.1039/c3ta01175e.",137,WO,Pt wire,Ag/AgCl,0.204,1000,410,100,1,Na2SO4,0.5,7,2.68,RHE,1,0,1,1.1976
4103,6390,122,"Kalanur SS, Hwang YJ, Chae SY, Joo OS. Facile growth of aligned WO3 nanorods on FTO substrate for enhanced photoanodic water oxidation activity. J Mater Chem A 2013;1:3479–88. https://doi.org/10.1039/c3ta01175e.",137,WO,Pt wire,Ag/AgCl,0.204,1000,410,100,1,Na2SO4,0.5,7,2.68,RHE,1.1,0,1.1,1.5717
4104,6391,122,"Kalanur SS, Hwang YJ, Chae SY, Joo OS. Facile growth of aligned WO3 nanorods on FTO substrate for enhanced photoanodic water oxidation activity. J Mater Chem A 2013;1:3479–88. https://doi.org/10.1039/c3ta01175e.",137,WO,Pt wire,Ag/AgCl,0.204,1000,410,100,1,Na2SO4,0.5,7,2.68,RHE,1.2,0,1.2,1.89395
4105,6392,122,"Kalanur SS, Hwang YJ, Chae SY, Joo OS. Facile growth of aligned WO3 nanorods on FTO substrate for enhanced photoanodic water oxidation activity. J Mater Chem A 2013;1:3479–88. https://doi.org/10.1039/c3ta01175e.",137,WO,Pt wire,Ag/AgCl,0.204,1000,410,100,1,Na2SO4,0.5,7,2.68,RHE,1.3,0,1.3,2.6165
4106,6393,122,"Kalanur SS, Hwang YJ, Chae SY, Joo OS. Facile growth of aligned WO3 nanorods on FTO substrate for enhanced photoanodic water oxidation activity. J Mater Chem A 2013;1:3479–88. https://doi.org/10.1039/c3ta01175e.",137,WO,Pt wire,Ag/AgCl,0.204,1000,410,100,1,Na2SO4,0.5,7,2.68,RHE,1.4,0,1.4,2.1949
4107,6394,122,"Kalanur SS, Hwang YJ, Chae SY, Joo OS. Facile growth of aligned WO3 nanorods on FTO substrate for enhanced photoanodic water oxidation activity. J Mater Chem A 2013;1:3479–88. https://doi.org/10.1039/c3ta01175e.",137,WO,Pt wire,Ag/AgCl,0.204,1000,410,100,1,Na2SO4,0.5,7,2.68,RHE,1.45,0,1.45,2.3317
4108,6395,122,"Kalanur SS, Hwang YJ, Chae SY, Joo OS. Facile growth of aligned WO3 nanorods on FTO substrate for enhanced photoanodic water oxidation activity. J Mater Chem A 2013;1:3479–88. https://doi.org/10.1039/c3ta01175e.",137,WO,Pt wire,Ag/AgCl,0.204,1000,410,100,1,Na2SO4,0.5,7,2.68,RHE,1.5,0,1.5,2.4235
4109,6396,122,"Kalanur SS, Hwang YJ, Chae SY, Joo OS. Facile growth of aligned WO3 nanorods on FTO substrate for enhanced photoanodic water oxidation activity. J Mater Chem A 2013;1:3479–88. https://doi.org/10.1039/c3ta01175e.",137,WO,Pt wire,Ag/AgCl,0.204,1000,410,100,1,Na2SO4,0.5,7,2.68,RHE,1.6,0,1.6,2.4985
4110,6397,122,"Kalanur SS, Hwang YJ, Chae SY, Joo OS. Facile growth of aligned WO3 nanorods on FTO substrate for enhanced photoanodic water oxidation activity. J Mater Chem A 2013;1:3479–88. https://doi.org/10.1039/c3ta01175e.",137,WO,Pt wire,Ag/AgCl,0.204,1000,410,100,1,Na2SO4,0.5,7,2.68,RHE,1.7,0,1.7,2.5935
4111,6398,122,"Kalanur SS, Hwang YJ, Chae SY, Joo OS. Facile growth of aligned WO3 nanorods on FTO substrate for enhanced photoanodic water oxidation activity. J Mater Chem A 2013;1:3479–88. https://doi.org/10.1039/c3ta01175e.",137,WO,Pt wire,Ag/AgCl,0.204,1000,410,100,1,Na2SO4,0.5,7,2.68,RHE,1.8,0,1.8,2.64165
4112,6399,122,"Kalanur SS, Hwang YJ, Chae SY, Joo OS. Facile growth of aligned WO3 nanorods on FTO substrate for enhanced photoanodic water oxidation activity. J Mater Chem A 2013;1:3479–88. https://doi.org/10.1039/c3ta01175e.",137,WO,Pt wire,Ag/AgCl,0.204,1000,410,100,1,Na2SO4,0.5,7,2.68,RHE,1.9,0,1.9,2.693
4113,6400,122,"Kalanur SS, Hwang YJ, Chae SY, Joo OS. Facile growth of aligned WO3 nanorods on FTO substrate for enhanced photoanodic water oxidation activity. J Mater Chem A 2013;1:3479–88. https://doi.org/10.1039/c3ta01175e.",137,WO,Pt wire,Ag/AgCl,0.204,1000,410,100,1,Na2SO4,0.5,7,2.68,RHE,2,0,2,2.6947
4114,6401,122,"Kalanur SS, Hwang YJ, Chae SY, Joo OS. Facile growth of aligned WO3 nanorods on FTO substrate for enhanced photoanodic water oxidation activity. J Mater Chem A 2013;1:3479–88. https://doi.org/10.1039/c3ta01175e.",137,WO,Pt wire,Ag/AgCl,0.204,1000,410,100,1,Na2SO4,0.5,7,2.68,RHE,2.1,0,2.1,2.71795
4179,6781,127,"Hsiao PT, Chen LC, Li TL, Teng H. Vapor treatment of nanocrystalline WO3 photoanodes for enhanced photoelectrochemical performance in the decomposition of water. J Mater Chem 2011;21:19402–9. https://doi.org/10.1039/c1jm14785d.",29,WO,Pt plate,Ag/AgCl,0.5,300,410,100,1,HClO4,1,0.0001,2.53,Ag/AgCl,0.221,0.197,0.4180059,0.0591
4180,6782,127,"Hsiao PT, Chen LC, Li TL, Teng H. Vapor treatment of nanocrystalline WO3 photoanodes for enhanced photoelectrochemical performance in the decomposition of water. J Mater Chem 2011;21:19402–9. https://doi.org/10.1039/c1jm14785d.",29,WO,Pt plate,Ag/AgCl,0.5,300,410,100,1,HClO4,1,0.0001,2.53,Ag/AgCl,0.313,0.197,0.5100059,0.0589
4181,6783,127,"Hsiao PT, Chen LC, Li TL, Teng H. Vapor treatment of nanocrystalline WO3 photoanodes for enhanced photoelectrochemical performance in the decomposition of water. J Mater Chem 2011;21:19402–9. https://doi.org/10.1039/c1jm14785d.",29,WO,Pt plate,Ag/AgCl,0.5,300,410,100,1,HClO4,1,0.0001,2.53,Ag/AgCl,0.446,0.197,0.6430059,0.127
4182,6784,127,"Hsiao PT, Chen LC, Li TL, Teng H. Vapor treatment of nanocrystalline WO3 photoanodes for enhanced photoelectrochemical performance in the decomposition of water. J Mater Chem 2011;21:19402–9. https://doi.org/10.1039/c1jm14785d.",29,WO,Pt plate,Ag/AgCl,0.5,300,410,100,1,HClO4,1,0.0001,2.53,Ag/AgCl,0.562,0.197,0.7590059,0.278
4183,6785,127,"Hsiao PT, Chen LC, Li TL, Teng H. Vapor treatment of nanocrystalline WO3 photoanodes for enhanced photoelectrochemical performance in the decomposition of water. J Mater Chem 2011;21:19402–9. https://doi.org/10.1039/c1jm14785d.",29,WO,Pt plate,Ag/AgCl,0.5,300,410,100,1,HClO4,1,0.0001,2.53,Ag/AgCl,0.659,0.197,0.8560059,0.452
4184,6786,127,"Hsiao PT, Chen LC, Li TL, Teng H. Vapor treatment of nanocrystalline WO3 photoanodes for enhanced photoelectrochemical performance in the decomposition of water. J Mater Chem 2011;21:19402–9. https://doi.org/10.1039/c1jm14785d.",29,WO,Pt plate,Ag/AgCl,0.5,300,410,100,1,HClO4,1,0.0001,2.53,Ag/AgCl,0.733,0.197,0.9300059,0.599
4185,6787,127,"Hsiao PT, Chen LC, Li TL, Teng H. Vapor treatment of nanocrystalline WO3 photoanodes for enhanced photoelectrochemical performance in the decomposition of water. J Mater Chem 2011;21:19402–9. https://doi.org/10.1039/c1jm14785d.",29,WO,Pt plate,Ag/AgCl,0.5,300,410,100,1,HClO4,1,0.0001,2.53,Ag/AgCl,0.858,0.197,1.0550059,0.759
4186,6788,127,"Hsiao PT, Chen LC, Li TL, Teng H. Vapor treatment of nanocrystalline WO3 photoanodes for enhanced photoelectrochemical performance in the decomposition of water. J Mater Chem 2011;21:19402–9. https://doi.org/10.1039/c1jm14785d.",29,WO,Pt plate,Ag/AgCl,0.5,300,410,100,1,HClO4,1,0.0001,2.53,Ag/AgCl,1.02,0.197,1.2170059,0.969
4187,6789,127,"Hsiao PT, Chen LC, Li TL, Teng H. Vapor treatment of nanocrystalline WO3 photoanodes for enhanced photoelectrochemical performance in the decomposition of water. J Mater Chem 2011;21:19402–9. https://doi.org/10.1039/c1jm14785d.",29,WO,Pt plate,Ag/AgCl,0.5,300,410,100,1,HClO4,1,0.0001,2.53,Ag/AgCl,1.15,0.197,1.3470059,1.08
4188,6790,127,"Hsiao PT, Chen LC, Li TL, Teng H. Vapor treatment of nanocrystalline WO3 photoanodes for enhanced photoelectrochemical performance in the decomposition of water. J Mater Chem 2011;21:19402–9. https://doi.org/10.1039/c1jm14785d.",29,WO,Pt plate,Ag/AgCl,0.5,300,410,100,1,HClO4,1,0.0001,2.53,Ag/AgCl,1.28,0.197,1.4770059,1.2
4189,6791,127,"Hsiao PT, Chen LC, Li TL, Teng H. Vapor treatment of nanocrystalline WO3 photoanodes for enhanced photoelectrochemical performance in the decomposition of water. J Mater Chem 2011;21:19402–9. https://doi.org/10.1039/c1jm14785d.",29,WO,Pt plate,Ag/AgCl,0.5,300,410,100,1,HClO4,1,0.0001,2.53,Ag/AgCl,1.47,0.197,1.6670059,1.28
4190,6792,127,"Hsiao PT, Chen LC, Li TL, Teng H. Vapor treatment of nanocrystalline WO3 photoanodes for enhanced photoelectrochemical performance in the decomposition of water. J Mater Chem 2011;21:19402–9. https://doi.org/10.1039/c1jm14785d.",29,WO,Pt plate,Ag/AgCl,0.5,300,410,100,1,HClO4,1,0.0001,2.53,Ag/AgCl,1.66,0.197,1.8570059,1.32
4191,6793,127,"Hsiao PT, Chen LC, Li TL, Teng H. Vapor treatment of nanocrystalline WO3 photoanodes for enhanced photoelectrochemical performance in the decomposition of water. J Mater Chem 2011;21:19402–9. https://doi.org/10.1039/c1jm14785d.",29,WO,Pt plate,Ag/AgCl,0.5,300,410,100,1,HClO4,1,0.0001,2.53,Ag/AgCl,1.81,0.197,2.0070059,1.35
4192,6794,127,"Hsiao PT, Chen LC, Li TL, Teng H. Vapor treatment of nanocrystalline WO3 photoanodes for enhanced photoelectrochemical performance in the decomposition of water. J Mater Chem 2011;21:19402–9. https://doi.org/10.1039/c1jm14785d.",30,WO,Pt plate,Ag/AgCl,0.5,300,410,100,1,HClO4,1,0.0001,2.42,Ag/AgCl,0.235,0.197,0.4320059,0.0591
4193,6795,127,"Hsiao PT, Chen LC, Li TL, Teng H. Vapor treatment of nanocrystalline WO3 photoanodes for enhanced photoelectrochemical performance in the decomposition of water. J Mater Chem 2011;21:19402–9. https://doi.org/10.1039/c1jm14785d.",30,WO,Pt plate,Ag/AgCl,0.5,300,410,100,1,HClO4,1,0.0001,2.42,Ag/AgCl,0.313,0.197,0.5100059,0.0681
4194,6796,127,"Hsiao PT, Chen LC, Li TL, Teng H. Vapor treatment of nanocrystalline WO3 photoanodes for enhanced photoelectrochemical performance in the decomposition of water. J Mater Chem 2011;21:19402–9. https://doi.org/10.1039/c1jm14785d.",30,WO,Pt plate,Ag/AgCl,0.5,300,410,100,1,HClO4,1,0.0001,2.42,Ag/AgCl,0.437,0.197,0.6340059,0.114
4195,6797,127,"Hsiao PT, Chen LC, Li TL, Teng H. Vapor treatment of nanocrystalline WO3 photoanodes for enhanced photoelectrochemical performance in the decomposition of water. J Mater Chem 2011;21:19402–9. https://doi.org/10.1039/c1jm14785d.",30,WO,Pt plate,Ag/AgCl,0.5,300,410,100,1,HClO4,1,0.0001,2.42,Ag/AgCl,0.512,0.197,0.7090059,0.32
4196,6798,127,"Hsiao PT, Chen LC, Li TL, Teng H. Vapor treatment of nanocrystalline WO3 photoanodes for enhanced photoelectrochemical performance in the decomposition of water. J Mater Chem 2011;21:19402–9. https://doi.org/10.1039/c1jm14785d.",30,WO,Pt plate,Ag/AgCl,0.5,300,410,100,1,HClO4,1,0.0001,2.42,Ag/AgCl,0.627,0.197,0.8240059,0.493
4197,6799,127,"Hsiao PT, Chen LC, Li TL, Teng H. Vapor treatment of nanocrystalline WO3 photoanodes for enhanced photoelectrochemical performance in the decomposition of water. J Mater Chem 2011;21:19402–9. https://doi.org/10.1039/c1jm14785d.",30,WO,Pt plate,Ag/AgCl,0.5,300,410,100,1,HClO4,1,0.0001,2.42,Ag/AgCl,0.752,0.197,0.9490059,0.644
4198,6800,127,"Hsiao PT, Chen LC, Li TL, Teng H. Vapor treatment of nanocrystalline WO3 photoanodes for enhanced photoelectrochemical performance in the decomposition of water. J Mater Chem 2011;21:19402–9. https://doi.org/10.1039/c1jm14785d.",30,WO,Pt plate,Ag/AgCl,0.5,300,410,100,1,HClO4,1,0.0001,2.42,Ag/AgCl,0.987,0.197,1.1840059,0.717
4199,6801,127,"Hsiao PT, Chen LC, Li TL, Teng H. Vapor treatment of nanocrystalline WO3 photoanodes for enhanced photoelectrochemical performance in the decomposition of water. J Mater Chem 2011;21:19402–9. https://doi.org/10.1039/c1jm14785d.",30,WO,Pt plate,Ag/AgCl,0.5,300,410,100,1,HClO4,1,0.0001,2.42,Ag/AgCl,1.19,0.197,1.3870059,0.694
4200,6802,127,"Hsiao PT, Chen LC, Li TL, Teng H. Vapor treatment of nanocrystalline WO3 photoanodes for enhanced photoelectrochemical performance in the decomposition of water. J Mater Chem 2011;21:19402–9. https://doi.org/10.1039/c1jm14785d.",30,WO,Pt plate,Ag/AgCl,0.5,300,410,100,1,HClO4,1,0.0001,2.42,Ag/AgCl,1.41,0.197,1.6070059,0.68
4201,6803,127,"Hsiao PT, Chen LC, Li TL, Teng H. Vapor treatment of nanocrystalline WO3 photoanodes for enhanced photoelectrochemical performance in the decomposition of water. J Mater Chem 2011;21:19402–9. https://doi.org/10.1039/c1jm14785d.",30,WO,Pt plate,Ag/AgCl,0.5,300,410,100,1,HClO4,1,0.0001,2.42,Ag/AgCl,1.63,0.197,1.8270059,0.679
4202,6804,127,"Hsiao PT, Chen LC, Li TL, Teng H. Vapor treatment of nanocrystalline WO3 photoanodes for enhanced photoelectrochemical performance in the decomposition of water. J Mater Chem 2011;21:19402–9. https://doi.org/10.1039/c1jm14785d.",30,WO,Pt plate,Ag/AgCl,0.5,300,410,100,1,HClO4,1,0.0001,2.42,Ag/AgCl,1.82,0.197,2.0170059,0.679
4203,6805,127,"Hsiao PT, Chen LC, Li TL, Teng H. Vapor treatment of nanocrystalline WO3 photoanodes for enhanced photoelectrochemical performance in the decomposition of water. J Mater Chem 2011;21:19402–9. https://doi.org/10.1039/c1jm14785d.",30,WO,Pt plate,Ag/AgCl,0.5,300,410,100,1,HClO4,1,0.0001,2.42,Ag/AgCl,1.94,0.197,2.1370059,0.72
4204,6806,127,"Hsiao PT, Chen LC, Li TL, Teng H. Vapor treatment of nanocrystalline WO3 photoanodes for enhanced photoelectrochemical performance in the decomposition of water. J Mater Chem 2011;21:19402–9. https://doi.org/10.1039/c1jm14785d.",31,WO,Pt plate,Ag/AgCl,0.5,300,410,100,1,HClO4,1,0.0001,2.36,Ag/AgCl,0.23,0.197,0.4270059,0.0499
4205,6807,127,"Hsiao PT, Chen LC, Li TL, Teng H. Vapor treatment of nanocrystalline WO3 photoanodes for enhanced photoelectrochemical performance in the decomposition of water. J Mater Chem 2011;21:19402–9. https://doi.org/10.1039/c1jm14785d.",31,WO,Pt plate,Ag/AgCl,0.5,300,410,100,1,HClO4,1,0.0001,2.36,Ag/AgCl,0.327,0.197,0.5240059,0.0497
4206,6808,127,"Hsiao PT, Chen LC, Li TL, Teng H. Vapor treatment of nanocrystalline WO3 photoanodes for enhanced photoelectrochemical performance in the decomposition of water. J Mater Chem 2011;21:19402–9. https://doi.org/10.1039/c1jm14785d.",31,WO,Pt plate,Ag/AgCl,0.5,300,410,100,1,HClO4,1,0.0001,2.36,Ag/AgCl,0.456,0.197,0.6530059,0.0953
4207,6809,127,"Hsiao PT, Chen LC, Li TL, Teng H. Vapor treatment of nanocrystalline WO3 photoanodes for enhanced photoelectrochemical performance in the decomposition of water. J Mater Chem 2011;21:19402–9. https://doi.org/10.1039/c1jm14785d.",31,WO,Pt plate,Ag/AgCl,0.5,300,410,100,1,HClO4,1,0.0001,2.36,Ag/AgCl,0.525,0.197,0.7220059,0.251
4208,6810,127,"Hsiao PT, Chen LC, Li TL, Teng H. Vapor treatment of nanocrystalline WO3 photoanodes for enhanced photoelectrochemical performance in the decomposition of water. J Mater Chem 2011;21:19402–9. https://doi.org/10.1039/c1jm14785d.",31,WO,Pt plate,Ag/AgCl,0.5,300,410,100,1,HClO4,1,0.0001,2.36,Ag/AgCl,0.595,0.197,0.7920059,0.416
4209,6811,127,"Hsiao PT, Chen LC, Li TL, Teng H. Vapor treatment of nanocrystalline WO3 photoanodes for enhanced photoelectrochemical performance in the decomposition of water. J Mater Chem 2011;21:19402–9. https://doi.org/10.1039/c1jm14785d.",31,WO,Pt plate,Ag/AgCl,0.5,300,410,100,1,HClO4,1,0.0001,2.36,Ag/AgCl,0.71,0.197,0.9070059,0.53
4210,6812,127,"Hsiao PT, Chen LC, Li TL, Teng H. Vapor treatment of nanocrystalline WO3 photoanodes for enhanced photoelectrochemical performance in the decomposition of water. J Mater Chem 2011;21:19402–9. https://doi.org/10.1039/c1jm14785d.",31,WO,Pt plate,Ag/AgCl,0.5,300,410,100,1,HClO4,1,0.0001,2.36,Ag/AgCl,0.798,0.197,0.9950059,0.695
4211,6813,127,"Hsiao PT, Chen LC, Li TL, Teng H. Vapor treatment of nanocrystalline WO3 photoanodes for enhanced photoelectrochemical performance in the decomposition of water. J Mater Chem 2011;21:19402–9. https://doi.org/10.1039/c1jm14785d.",31,WO,Pt plate,Ag/AgCl,0.5,300,410,100,1,HClO4,1,0.0001,2.36,Ag/AgCl,0.983,0.197,1.1800059,0.923
4212,6814,127,"Hsiao PT, Chen LC, Li TL, Teng H. Vapor treatment of nanocrystalline WO3 photoanodes for enhanced photoelectrochemical performance in the decomposition of water. J Mater Chem 2011;21:19402–9. https://doi.org/10.1039/c1jm14785d.",31,WO,Pt plate,Ag/AgCl,0.5,300,410,100,1,HClO4,1,0.0001,2.36,Ag/AgCl,1.09,0.197,1.2870059,1.04
4213,6815,127,"Hsiao PT, Chen LC, Li TL, Teng H. Vapor treatment of nanocrystalline WO3 photoanodes for enhanced photoelectrochemical performance in the decomposition of water. J Mater Chem 2011;21:19402–9. https://doi.org/10.1039/c1jm14785d.",31,WO,Pt plate,Ag/AgCl,0.5,300,410,100,1,HClO4,1,0.0001,2.36,Ag/AgCl,1.21,0.197,1.4070059,1.15
4214,6816,127,"Hsiao PT, Chen LC, Li TL, Teng H. Vapor treatment of nanocrystalline WO3 photoanodes for enhanced photoelectrochemical performance in the decomposition of water. J Mater Chem 2011;21:19402–9. https://doi.org/10.1039/c1jm14785d.",31,WO,Pt plate,Ag/AgCl,0.5,300,410,100,1,HClO4,1,0.0001,2.36,Ag/AgCl,1.35,0.197,1.5470059,1.26
4215,6817,127,"Hsiao PT, Chen LC, Li TL, Teng H. Vapor treatment of nanocrystalline WO3 photoanodes for enhanced photoelectrochemical performance in the decomposition of water. J Mater Chem 2011;21:19402–9. https://doi.org/10.1039/c1jm14785d.",31,WO,Pt plate,Ag/AgCl,0.5,300,410,100,1,HClO4,1,0.0001,2.36,Ag/AgCl,1.48,0.197,1.6770059,1.32
4216,6818,127,"Hsiao PT, Chen LC, Li TL, Teng H. Vapor treatment of nanocrystalline WO3 photoanodes for enhanced photoelectrochemical performance in the decomposition of water. J Mater Chem 2011;21:19402–9. https://doi.org/10.1039/c1jm14785d.",31,WO,Pt plate,Ag/AgCl,0.5,300,410,100,1,HClO4,1,0.0001,2.36,Ag/AgCl,1.61,0.197,1.8070059,1.39
4217,6819,127,"Hsiao PT, Chen LC, Li TL, Teng H. Vapor treatment of nanocrystalline WO3 photoanodes for enhanced photoelectrochemical performance in the decomposition of water. J Mater Chem 2011;21:19402–9. https://doi.org/10.1039/c1jm14785d.",31,WO,Pt plate,Ag/AgCl,0.5,300,410,100,1,HClO4,1,0.0001,2.36,Ag/AgCl,1.72,0.197,1.9170059,1.43
4218,6820,127,"Hsiao PT, Chen LC, Li TL, Teng H. Vapor treatment of nanocrystalline WO3 photoanodes for enhanced photoelectrochemical performance in the decomposition of water. J Mater Chem 2011;21:19402–9. https://doi.org/10.1039/c1jm14785d.",31,WO,Pt plate,Ag/AgCl,0.5,300,410,100,1,HClO4,1,0.0001,2.36,Ag/AgCl,1.9,0.197,2.0970059,1.47
4219,6821,127,"Hsiao PT, Chen LC, Li TL, Teng H. Vapor treatment of nanocrystalline WO3 photoanodes for enhanced photoelectrochemical performance in the decomposition of water. J Mater Chem 2011;21:19402–9. https://doi.org/10.1039/c1jm14785d.",32,WO,Pt plate,Ag/AgCl,0.5,300,410,100,1,HClO4,1,0.0001,2.38,Ag/AgCl,0.248,0.197,0.4450059,0.0499
4220,6822,127,"Hsiao PT, Chen LC, Li TL, Teng H. Vapor treatment of nanocrystalline WO3 photoanodes for enhanced photoelectrochemical performance in the decomposition of water. J Mater Chem 2011;21:19402–9. https://doi.org/10.1039/c1jm14785d.",32,WO,Pt plate,Ag/AgCl,0.5,300,410,100,1,HClO4,1,0.0001,2.38,Ag/AgCl,0.327,0.197,0.5240059,0.0452
4221,6823,127,"Hsiao PT, Chen LC, Li TL, Teng H. Vapor treatment of nanocrystalline WO3 photoanodes for enhanced photoelectrochemical performance in the decomposition of water. J Mater Chem 2011;21:19402–9. https://doi.org/10.1039/c1jm14785d.",32,WO,Pt plate,Ag/AgCl,0.5,300,410,100,1,HClO4,1,0.0001,2.38,Ag/AgCl,0.428,0.197,0.6250059,0.109
4222,6824,127,"Hsiao PT, Chen LC, Li TL, Teng H. Vapor treatment of nanocrystalline WO3 photoanodes for enhanced photoelectrochemical performance in the decomposition of water. J Mater Chem 2011;21:19402–9. https://doi.org/10.1039/c1jm14785d.",32,WO,Pt plate,Ag/AgCl,0.5,300,410,100,1,HClO4,1,0.0001,2.38,Ag/AgCl,0.525,0.197,0.7220059,0.292
4223,6825,127,"Hsiao PT, Chen LC, Li TL, Teng H. Vapor treatment of nanocrystalline WO3 photoanodes for enhanced photoelectrochemical performance in the decomposition of water. J Mater Chem 2011;21:19402–9. https://doi.org/10.1039/c1jm14785d.",32,WO,Pt plate,Ag/AgCl,0.5,300,410,100,1,HClO4,1,0.0001,2.38,Ag/AgCl,0.563,0.197,0.7600059,0.443
4224,6826,127,"Hsiao PT, Chen LC, Li TL, Teng H. Vapor treatment of nanocrystalline WO3 photoanodes for enhanced photoelectrochemical performance in the decomposition of water. J Mater Chem 2011;21:19402–9. https://doi.org/10.1039/c1jm14785d.",32,WO,Pt plate,Ag/AgCl,0.5,300,410,100,1,HClO4,1,0.0001,2.38,Ag/AgCl,0.646,0.197,0.8430059,0.617
4225,6827,127,"Hsiao PT, Chen LC, Li TL, Teng H. Vapor treatment of nanocrystalline WO3 photoanodes for enhanced photoelectrochemical performance in the decomposition of water. J Mater Chem 2011;21:19402–9. https://doi.org/10.1039/c1jm14785d.",32,WO,Pt plate,Ag/AgCl,0.5,300,410,100,1,HClO4,1,0.0001,2.38,Ag/AgCl,0.766,0.197,0.9630059,0.791
4226,6828,127,"Hsiao PT, Chen LC, Li TL, Teng H. Vapor treatment of nanocrystalline WO3 photoanodes for enhanced photoelectrochemical performance in the decomposition of water. J Mater Chem 2011;21:19402–9. https://doi.org/10.1039/c1jm14785d.",32,WO,Pt plate,Ag/AgCl,0.5,300,410,100,1,HClO4,1,0.0001,2.38,Ag/AgCl,0.859,0.197,1.0560059,0.956
4227,6829,127,"Hsiao PT, Chen LC, Li TL, Teng H. Vapor treatment of nanocrystalline WO3 photoanodes for enhanced photoelectrochemical performance in the decomposition of water. J Mater Chem 2011;21:19402–9. https://doi.org/10.1039/c1jm14785d.",32,WO,Pt plate,Ag/AgCl,0.5,300,410,100,1,HClO4,1,0.0001,2.38,Ag/AgCl,0.96,0.197,1.1570059,1.08
4228,6830,127,"Hsiao PT, Chen LC, Li TL, Teng H. Vapor treatment of nanocrystalline WO3 photoanodes for enhanced photoelectrochemical performance in the decomposition of water. J Mater Chem 2011;21:19402–9. https://doi.org/10.1039/c1jm14785d.",32,WO,Pt plate,Ag/AgCl,0.5,300,410,100,1,HClO4,1,0.0001,2.38,Ag/AgCl,1.09,0.197,1.2870059,1.26
4229,6831,127,"Hsiao PT, Chen LC, Li TL, Teng H. Vapor treatment of nanocrystalline WO3 photoanodes for enhanced photoelectrochemical performance in the decomposition of water. J Mater Chem 2011;21:19402–9. https://doi.org/10.1039/c1jm14785d.",32,WO,Pt plate,Ag/AgCl,0.5,300,410,100,1,HClO4,1,0.0001,2.38,Ag/AgCl,1.24,0.197,1.4370059,1.38
4230,6832,127,"Hsiao PT, Chen LC, Li TL, Teng H. Vapor treatment of nanocrystalline WO3 photoanodes for enhanced photoelectrochemical performance in the decomposition of water. J Mater Chem 2011;21:19402–9. https://doi.org/10.1039/c1jm14785d.",32,WO,Pt plate,Ag/AgCl,0.5,300,410,100,1,HClO4,1,0.0001,2.38,Ag/AgCl,1.46,0.197,1.6570059,1.44
4231,6833,127,"Hsiao PT, Chen LC, Li TL, Teng H. Vapor treatment of nanocrystalline WO3 photoanodes for enhanced photoelectrochemical performance in the decomposition of water. J Mater Chem 2011;21:19402–9. https://doi.org/10.1039/c1jm14785d.",32,WO,Pt plate,Ag/AgCl,0.5,300,410,100,1,HClO4,1,0.0001,2.38,Ag/AgCl,1.67,0.197,1.8670059,1.48
4232,6834,127,"Hsiao PT, Chen LC, Li TL, Teng H. Vapor treatment of nanocrystalline WO3 photoanodes for enhanced photoelectrochemical performance in the decomposition of water. J Mater Chem 2011;21:19402–9. https://doi.org/10.1039/c1jm14785d.",32,WO,Pt plate,Ag/AgCl,0.5,300,410,100,1,HClO4,1,0.0001,2.38,Ag/AgCl,1.86,0.197,2.0570059,1.5
4401,7003,130,"Lin J, Hu P, Zhang Y, Fan M, He Z, Ngaw CK, et al. Understanding the photoelectrochemical properties of a reduced graphene oxide-WO3 heterojunction photoanode for efficient solar-light-driven overall water splitting. RSC Adv 2013;3:9330–6. https://doi.org/10.1039/c3ra40550h.",135,RGOWO,Pt gauze,Ag/AgCl,0.2,150,410,100,1,H2SO4,0.5,0,2.55,Ag/AgCl,0.37,0.197,0.567,0.054
4402,7004,130,"Lin J, Hu P, Zhang Y, Fan M, He Z, Ngaw CK, et al. Understanding the photoelectrochemical properties of a reduced graphene oxide-WO3 heterojunction photoanode for efficient solar-light-driven overall water splitting. RSC Adv 2013;3:9330–6. https://doi.org/10.1039/c3ra40550h.",135,RGOWO,Pt gauze,Ag/AgCl,1.2,150,410,100,1,H2SO5,0.5,0,2.55,Ag/AgCl,0.47,0.197,0.667,0.09
