Repository: Nsahu2023/tertiary-hybrid-model-PEC-

File: original  pecdata3featurereducepec2.csv (part 14 of 22)
,Unnamed: 0,Reference,Bibliography,Instance number,First Layer,Counter Electrode,Reference Electrode,WE area(cm2),Power(W),Wavelength(nm),Intensity(mW/cm2),AM1.5G,ElectrolyteType,Electrolyte Molarity (M),pH,BandGap(eV),Bias vs what,Experimental Bias (V),correction factor, RHE bias (V vs RHE),PhotocurrentDensity(mA/cm2)
4403,7005,130,"Lin J, Hu P, Zhang Y, Fan M, He Z, Ngaw CK, et al. Understanding the photoelectrochemical properties of a reduced graphene oxide-WO3 heterojunction photoanode for efficient solar-light-driven overall water splitting. RSC Adv 2013;3:9330–6. https://doi.org/10.1039/c3ra40550h.",135,RGOWO,Pt gauze,Ag/AgCl,0.2,150,410,100,1,H2SO4,0.5,0,2.55,Ag/AgCl,0.519,0.197,0.716,0.131
4404,7006,130,"Lin J, Hu P, Zhang Y, Fan M, He Z, Ngaw CK, et al. Understanding the photoelectrochemical properties of a reduced graphene oxide-WO3 heterojunction photoanode for efficient solar-light-driven overall water splitting. RSC Adv 2013;3:9330–6. https://doi.org/10.1039/c3ra40550h.",135,RGOWO,Pt gauze,Ag/AgCl,0.2,150,410,100,1,H2SO4,0.5,0,2.55,Ag/AgCl,0.569,0.197,0.766,0.181
4405,7007,130,"Lin J, Hu P, Zhang Y, Fan M, He Z, Ngaw CK, et al. Understanding the photoelectrochemical properties of a reduced graphene oxide-WO3 heterojunction photoanode for efficient solar-light-driven overall water splitting. RSC Adv 2013;3:9330–6. https://doi.org/10.1039/c3ra40550h.",135,RGOWO,Pt gauze,Ag/AgCl,0.2,150,410,100,1,H2SO4,0.5,0,2.55,Ag/AgCl,0.614,0.197,0.811,0.233
4406,7008,130,"Lin J, Hu P, Zhang Y, Fan M, He Z, Ngaw CK, et al. Understanding the photoelectrochemical properties of a reduced graphene oxide-WO3 heterojunction photoanode for efficient solar-light-driven overall water splitting. RSC Adv 2013;3:9330–6. https://doi.org/10.1039/c3ra40550h.",135,RGOWO,Pt gauze,Ag/AgCl,0.2,150,410,100,1,H2SO4,0.5,0,2.55,Ag/AgCl,0.666,0.197,0.863,0.303
4407,7009,130,"Lin J, Hu P, Zhang Y, Fan M, He Z, Ngaw CK, et al. Understanding the photoelectrochemical properties of a reduced graphene oxide-WO3 heterojunction photoanode for efficient solar-light-driven overall water splitting. RSC Adv 2013;3:9330–6. https://doi.org/10.1039/c3ra40550h.",135,RGOWO,Pt gauze,Ag/AgCl,0.2,150,410,100,1,H2SO4,0.5,0,2.55,Ag/AgCl,0.715,0.197,0.912,0.394
4408,7010,130,"Lin J, Hu P, Zhang Y, Fan M, He Z, Ngaw CK, et al. Understanding the photoelectrochemical properties of a reduced graphene oxide-WO3 heterojunction photoanode for efficient solar-light-driven overall water splitting. RSC Adv 2013;3:9330–6. https://doi.org/10.1039/c3ra40550h.",135,RGOWO,Pt gauze,Ag/AgCl,0.2,150,410,100,1,H2SO4,0.5,0,2.55,Ag/AgCl,0.767,0.197,0.964,0.51
4409,7011,130,"Lin J, Hu P, Zhang Y, Fan M, He Z, Ngaw CK, et al. Understanding the photoelectrochemical properties of a reduced graphene oxide-WO3 heterojunction photoanode for efficient solar-light-driven overall water splitting. RSC Adv 2013;3:9330–6. https://doi.org/10.1039/c3ra40550h.",135,RGOWO,Pt gauze,Ag/AgCl,0.2,150,410,100,1,H2SO4,0.5,0,2.55,Ag/AgCl,0.816,0.197,1.013,0.654
4410,7012,130,"Lin J, Hu P, Zhang Y, Fan M, He Z, Ngaw CK, et al. Understanding the photoelectrochemical properties of a reduced graphene oxide-WO3 heterojunction photoanode for efficient solar-light-driven overall water splitting. RSC Adv 2013;3:9330–6. https://doi.org/10.1039/c3ra40550h.",135,RGOWO,Pt gauze,Ag/AgCl,0.2,150,410,100,1,H2SO4,0.5,0,2.55,Ag/AgCl,0.863,0.197,1.06,0.802
4411,7013,130,"Lin J, Hu P, Zhang Y, Fan M, He Z, Ngaw CK, et al. Understanding the photoelectrochemical properties of a reduced graphene oxide-WO3 heterojunction photoanode for efficient solar-light-driven overall water splitting. RSC Adv 2013;3:9330–6. https://doi.org/10.1039/c3ra40550h.",135,RGOWO,Pt gauze,Ag/AgCl,0.2,150,410,100,1,H2SO4,0.5,0,2.55,Ag/AgCl,0.914,0.197,1.111,0.936
4412,7014,130,"Lin J, Hu P, Zhang Y, Fan M, He Z, Ngaw CK, et al. Understanding the photoelectrochemical properties of a reduced graphene oxide-WO3 heterojunction photoanode for efficient solar-light-driven overall water splitting. RSC Adv 2013;3:9330–6. https://doi.org/10.1039/c3ra40550h.",135,RGOWO,Pt gauze,Ag/AgCl,0.2,150,410,100,1,H2SO4,0.5,0,2.55,Ag/AgCl,0.966,0.197,1.163,1.05
4413,7015,130,"Lin J, Hu P, Zhang Y, Fan M, He Z, Ngaw CK, et al. Understanding the photoelectrochemical properties of a reduced graphene oxide-WO3 heterojunction photoanode for efficient solar-light-driven overall water splitting. RSC Adv 2013;3:9330–6. https://doi.org/10.1039/c3ra40550h.",135,RGOWO,Pt gauze,Ag/AgCl,0.2,150,410,100,1,H2SO4,0.5,0,2.55,Ag/AgCl,1.015,0.197,1.212,1.122
4414,7016,130,"Lin J, Hu P, Zhang Y, Fan M, He Z, Ngaw CK, et al. Understanding the photoelectrochemical properties of a reduced graphene oxide-WO3 heterojunction photoanode for efficient solar-light-driven overall water splitting. RSC Adv 2013;3:9330–6. https://doi.org/10.1039/c3ra40550h.",135,RGOWO,Pt gauze,Ag/AgCl,0.2,150,410,100,1,H2SO4,0.5,0,2.55,Ag/AgCl,1.065,0.197,1.262,1.175
4415,7017,130,"Lin J, Hu P, Zhang Y, Fan M, He Z, Ngaw CK, et al. Understanding the photoelectrochemical properties of a reduced graphene oxide-WO3 heterojunction photoanode for efficient solar-light-driven overall water splitting. RSC Adv 2013;3:9330–6. https://doi.org/10.1039/c3ra40550h.",135,RGOWO,Pt gauze,Ag/AgCl,0.2,150,410,100,1,H2SO4,0.5,0,2.55,Ag/AgCl,1.115,0.197,1.312,1.206
4416,7018,130,"Lin J, Hu P, Zhang Y, Fan M, He Z, Ngaw CK, et al. Understanding the photoelectrochemical properties of a reduced graphene oxide-WO3 heterojunction photoanode for efficient solar-light-driven overall water splitting. RSC Adv 2013;3:9330–6. https://doi.org/10.1039/c3ra40550h.",135,RGOWO,Pt gauze,Ag/AgCl,0.2,150,410,100,1,H2SO4,0.5,0,2.55,Ag/AgCl,1.168,0.197,1.365,1.233
4417,7019,130,"Lin J, Hu P, Zhang Y, Fan M, He Z, Ngaw CK, et al. Understanding the photoelectrochemical properties of a reduced graphene oxide-WO3 heterojunction photoanode for efficient solar-light-driven overall water splitting. RSC Adv 2013;3:9330–6. https://doi.org/10.1039/c3ra40550h.",136,WO,Pt gauze,Ag/AgCl,0.2,150,410,100,1,H2SO4,0.5,0,2.55,Ag/AgCl,0.365,0.197,0.562,0.054
4418,7020,130,"Lin J, Hu P, Zhang Y, Fan M, He Z, Ngaw CK, et al. Understanding the photoelectrochemical properties of a reduced graphene oxide-WO3 heterojunction photoanode for efficient solar-light-driven overall water splitting. RSC Adv 2013;3:9330–6. https://doi.org/10.1039/c3ra40550h.",136,WO,Pt gauze,Ag/AgCl,0.2,150,410,100,1,H2SO4,0.5,0,2.55,Ag/AgCl,0.418,0.197,0.615,0.086
4419,7021,130,"Lin J, Hu P, Zhang Y, Fan M, He Z, Ngaw CK, et al. Understanding the photoelectrochemical properties of a reduced graphene oxide-WO3 heterojunction photoanode for efficient solar-light-driven overall water splitting. RSC Adv 2013;3:9330–6. https://doi.org/10.1039/c3ra40550h.",136,WO,Pt gauze,Ag/AgCl,0.2,150,410,100,1,H2SO4,0.5,0,2.55,Ag/AgCl,0.468,0.197,0.665,0.145
4420,7022,130,"Lin J, Hu P, Zhang Y, Fan M, He Z, Ngaw CK, et al. Understanding the photoelectrochemical properties of a reduced graphene oxide-WO3 heterojunction photoanode for efficient solar-light-driven overall water splitting. RSC Adv 2013;3:9330–6. https://doi.org/10.1039/c3ra40550h.",136,WO,Pt gauze,Ag/AgCl,0.2,150,410,100,1,H2SO4,0.5,0,2.55,Ag/AgCl,0.515,0.197,0.712,0.206
4421,7023,130,"Lin J, Hu P, Zhang Y, Fan M, He Z, Ngaw CK, et al. Understanding the photoelectrochemical properties of a reduced graphene oxide-WO3 heterojunction photoanode for efficient solar-light-driven overall water splitting. RSC Adv 2013;3:9330–6. https://doi.org/10.1039/c3ra40550h.",136,WO,Pt gauze,Ag/AgCl,0.2,150,410,100,1,H2SO4,0.5,0,2.55,Ag/AgCl,0.567,0.197,0.764,0.261
4422,7024,130,"Lin J, Hu P, Zhang Y, Fan M, He Z, Ngaw CK, et al. Understanding the photoelectrochemical properties of a reduced graphene oxide-WO3 heterojunction photoanode for efficient solar-light-driven overall water splitting. RSC Adv 2013;3:9330–6. https://doi.org/10.1039/c3ra40550h.",136,WO,Pt gauze,Ag/AgCl,0.2,150,410,100,1,H2SO4,0.5,0,2.55,Ag/AgCl,0.622,0.197,0.819,0.301
4423,7025,130,"Lin J, Hu P, Zhang Y, Fan M, He Z, Ngaw CK, et al. Understanding the photoelectrochemical properties of a reduced graphene oxide-WO3 heterojunction photoanode for efficient solar-light-driven overall water splitting. RSC Adv 2013;3:9330–6. https://doi.org/10.1039/c3ra40550h.",136,WO,Pt gauze,Ag/AgCl,0.2,150,410,100,1,H2SO4,0.5,0,2.55,Ag/AgCl,0.669,0.197,0.866,0.333
4424,7026,130,"Lin J, Hu P, Zhang Y, Fan M, He Z, Ngaw CK, et al. Understanding the photoelectrochemical properties of a reduced graphene oxide-WO3 heterojunction photoanode for efficient solar-light-driven overall water splitting. RSC Adv 2013;3:9330–6. https://doi.org/10.1039/c3ra40550h.",136,WO,Pt gauze,Ag/AgCl,0.2,150,410,100,1,H2SO4,0.5,0,2.55,Ag/AgCl,0.718,0.197,0.915,0.358
4425,7027,130,"Lin J, Hu P, Zhang Y, Fan M, He Z, Ngaw CK, et al. Understanding the photoelectrochemical properties of a reduced graphene oxide-WO3 heterojunction photoanode for efficient solar-light-driven overall water splitting. RSC Adv 2013;3:9330–6. https://doi.org/10.1039/c3ra40550h.",136,WO,Pt gauze,Ag/AgCl,0.2,150,410,100,1,H2SO4,0.5,0,2.55,Ag/AgCl,0.769,0.197,0.966,0.382
4426,7028,130,"Lin J, Hu P, Zhang Y, Fan M, He Z, Ngaw CK, et al. Understanding the photoelectrochemical properties of a reduced graphene oxide-WO3 heterojunction photoanode for efficient solar-light-driven overall water splitting. RSC Adv 2013;3:9330–6. https://doi.org/10.1039/c3ra40550h.",136,WO,Pt gauze,Ag/AgCl,0.2,150,410,100,1,H2SO4,0.5,0,2.55,Ag/AgCl,0.82,0.197,1.017,0.407
4427,7029,130,"Lin J, Hu P, Zhang Y, Fan M, He Z, Ngaw CK, et al. Understanding the photoelectrochemical properties of a reduced graphene oxide-WO3 heterojunction photoanode for efficient solar-light-driven overall water splitting. RSC Adv 2013;3:9330–6. https://doi.org/10.1039/c3ra40550h.",136,WO,Pt gauze,Ag/AgCl,0.2,150,410,100,1,H2SO4,0.5,0,2.55,Ag/AgCl,0.87,0.197,1.067,0.416
4428,7030,130,"Lin J, Hu P, Zhang Y, Fan M, He Z, Ngaw CK, et al. Understanding the photoelectrochemical properties of a reduced graphene oxide-WO3 heterojunction photoanode for efficient solar-light-driven overall water splitting. RSC Adv 2013;3:9330–6. https://doi.org/10.1039/c3ra40550h.",136,WO,Pt gauze,Ag/AgCl,0.2,150,410,100,1,H2SO4,0.5,0,2.55,Ag/AgCl,0.918,0.197,1.115,0.431
4429,7031,130,"Lin J, Hu P, Zhang Y, Fan M, He Z, Ngaw CK, et al. Understanding the photoelectrochemical properties of a reduced graphene oxide-WO3 heterojunction photoanode for efficient solar-light-driven overall water splitting. RSC Adv 2013;3:9330–6. https://doi.org/10.1039/c3ra40550h.",136,WO,Pt gauze,Ag/AgCl,0.2,150,410,100,1,H2SO4,0.5,0,2.55,Ag/AgCl,0.969,0.197,1.166,0.436
4430,7032,130,"Lin J, Hu P, Zhang Y, Fan M, He Z, Ngaw CK, et al. Understanding the photoelectrochemical properties of a reduced graphene oxide-WO3 heterojunction photoanode for efficient solar-light-driven overall water splitting. RSC Adv 2013;3:9330–6. https://doi.org/10.1039/c3ra40550h.",136,WO,Pt gauze,Ag/AgCl,0.2,150,410,100,1,H2SO4,0.5,0,2.55,Ag/AgCl,1.018,0.197,1.215,0.442
4431,7033,130,"Lin J, Hu P, Zhang Y, Fan M, He Z, Ngaw CK, et al. Understanding the photoelectrochemical properties of a reduced graphene oxide-WO3 heterojunction photoanode for efficient solar-light-driven overall water splitting. RSC Adv 2013;3:9330–6. https://doi.org/10.1039/c3ra40550h.",136,WO,Pt gauze,Ag/AgCl,0.2,150,410,100,1,H2SO4,0.5,0,2.55,Ag/AgCl,1.068,0.197,1.265,0.446
4432,7034,130,"Lin J, Hu P, Zhang Y, Fan M, He Z, Ngaw CK, et al. Understanding the photoelectrochemical properties of a reduced graphene oxide-WO3 heterojunction photoanode for efficient solar-light-driven overall water splitting. RSC Adv 2013;3:9330–6. https://doi.org/10.1039/c3ra40550h.",136,WO,Pt gauze,Ag/AgCl,0.2,150,410,100,1,H2SO4,0.5,0,2.55,Ag/AgCl,1.115,0.197,1.312,0.45
4433,7035,130,"Lin J, Hu P, Zhang Y, Fan M, He Z, Ngaw CK, et al. Understanding the photoelectrochemical properties of a reduced graphene oxide-WO3 heterojunction photoanode for efficient solar-light-driven overall water splitting. RSC Adv 2013;3:9330–6. https://doi.org/10.1039/c3ra40550h.",136,WO,Pt gauze,Ag/AgCl,0.2,150,410,100,1,H2SO4,0.5,0,2.55,Ag/AgCl,1.168,0.197,1.365,0.455
4492,7205,136,"Ding JR, Kim KS. Flame synthesized single crystal nanocolumn-structured wo3 thin films for photoelectrochemical water splitting. J Nanosci Nanotechnol 2016;16:1578–82. https://doi.org/10.1166/jnn.2016.11937.",302,WO,Pt gauze,Ag/AgCl,0.25,300,410,100,1,H2SO4,0.5,0.3,2.6,Ag/AgCl,0.315,0.197,0.5297,0.2661
4493,7206,136,"Ding JR, Kim KS. Flame synthesized single crystal nanocolumn-structured wo3 thin films for photoelectrochemical water splitting. J Nanosci Nanotechnol 2016;16:1578–82. https://doi.org/10.1166/jnn.2016.11937.",302,WO,Pt gauze,Ag/AgCl,0.25,300,410,100,1,H2SO4,0.5,0.3,2.6,Ag/AgCl,0.356,0.197,0.5707,0.717365
4494,7207,136,"Ding JR, Kim KS. Flame synthesized single crystal nanocolumn-structured wo3 thin films for photoelectrochemical water splitting. J Nanosci Nanotechnol 2016;16:1578–82. https://doi.org/10.1166/jnn.2016.11937.",302,WO,Pt gauze,Ag/AgCl,0.25,300,410,100,1,H2SO4,0.5,0.3,2.6,Ag/AgCl,0.414,0.197,0.6287,0.152665
4495,7208,136,"Ding JR, Kim KS. Flame synthesized single crystal nanocolumn-structured wo3 thin films for photoelectrochemical water splitting. J Nanosci Nanotechnol 2016;16:1578–82. https://doi.org/10.1166/jnn.2016.11937.",302,WO,Pt gauze,Ag/AgCl,0.25,300,410,100,1,H2SO4,0.5,0.3,2.6,Ag/AgCl,0.464,0.197,0.6787,0.263994
4496,7209,136,"Ding JR, Kim KS. Flame synthesized single crystal nanocolumn-structured wo3 thin films for photoelectrochemical water splitting. J Nanosci Nanotechnol 2016;16:1578–82. https://doi.org/10.1166/jnn.2016.11937.",302,WO,Pt gauze,Ag/AgCl,0.25,300,410,100,1,H2SO4,0.5,0.3,2.6,Ag/AgCl,0.515,0.197,0.7297,0.443852
4497,7210,136,"Ding JR, Kim KS. Flame synthesized single crystal nanocolumn-structured wo3 thin films for photoelectrochemical water splitting. J Nanosci Nanotechnol 2016;16:1578–82. https://doi.org/10.1166/jnn.2016.11937.",302,WO,Pt gauze,Ag/AgCl,0.25,300,410,100,1,H2SO4,0.5,0.3,2.6,Ag/AgCl,0.568,0.197,0.7827,0.68919
4498,7211,136,"Ding JR, Kim KS. Flame synthesized single crystal nanocolumn-structured wo3 thin films for photoelectrochemical water splitting. J Nanosci Nanotechnol 2016;16:1578–82. https://doi.org/10.1166/jnn.2016.11937.",302,WO,Pt gauze,Ag/AgCl,0.25,300,410,100,1,H2SO4,0.5,0.3,2.6,Ag/AgCl,0.625,0.197,0.8397,0.92851
4499,7212,136,"Ding JR, Kim KS. Flame synthesized single crystal nanocolumn-structured wo3 thin films for photoelectrochemical water splitting. J Nanosci Nanotechnol 2016;16:1578–82. https://doi.org/10.1166/jnn.2016.11937.",302,WO,Pt gauze,Ag/AgCl,0.25,300,410,100,1,H2SO4,0.5,0.3,2.6,Ag/AgCl,0.67,0.197,0.8847,1.1533
4500,7213,136,"Ding JR, Kim KS. Flame synthesized single crystal nanocolumn-structured wo3 thin films for photoelectrochemical water splitting. J Nanosci Nanotechnol 2016;16:1578–82. https://doi.org/10.1166/jnn.2016.11937.",302,WO,Pt gauze,Ag/AgCl,0.25,300,410,100,1,H2SO4,0.5,0.3,2.6,Ag/AgCl,0.723,0.197,0.9377,1.2536
4501,7214,136,"Ding JR, Kim KS. Flame synthesized single crystal nanocolumn-structured wo3 thin films for photoelectrochemical water splitting. J Nanosci Nanotechnol 2016;16:1578–82. https://doi.org/10.1166/jnn.2016.11937.",302,WO,Pt gauze,Ag/AgCl,0.25,300,410,100,1,H2SO4,0.5,0.3,2.6,Ag/AgCl,0.776,0.197,0.9907,1.35868
4502,7215,136,"Ding JR, Kim KS. Flame synthesized single crystal nanocolumn-structured wo3 thin films for photoelectrochemical water splitting. J Nanosci Nanotechnol 2016;16:1578–82. https://doi.org/10.1166/jnn.2016.11937.",302,WO,Pt gauze,Ag/AgCl,0.25,300,410,100,1,H2SO4,0.5,0.3,2.6,Ag/AgCl,0.827,0.197,1.0417,1.4395
4503,7216,136,"Ding JR, Kim KS. Flame synthesized single crystal nanocolumn-structured wo3 thin films for photoelectrochemical water splitting. J Nanosci Nanotechnol 2016;16:1578–82. https://doi.org/10.1166/jnn.2016.11937.",302,WO,Pt gauze,Ag/AgCl,0.25,300,410,100,1,H2SO4,0.5,0.3,2.6,Ag/AgCl,0.875,0.197,1.0897,1.5215
4504,7217,136,"Ding JR, Kim KS. Flame synthesized single crystal nanocolumn-structured wo3 thin films for photoelectrochemical water splitting. J Nanosci Nanotechnol 2016;16:1578–82. https://doi.org/10.1166/jnn.2016.11937.",302,WO,Pt gauze,Ag/AgCl,0.25,300,410,100,1,H2SO4,0.5,0.3,2.6,Ag/AgCl,0.923,0.197,1.1377,1.552345
4505,7218,136,"Ding JR, Kim KS. Flame synthesized single crystal nanocolumn-structured wo3 thin films for photoelectrochemical water splitting. J Nanosci Nanotechnol 2016;16:1578–82. https://doi.org/10.1166/jnn.2016.11937.",302,WO,Pt gauze,Ag/AgCl,0.25,300,410,100,1,H2SO4,0.5,0.3,2.6,Ag/AgCl,0.978,0.197,1.1927,1.58635
4506,7219,136,"Ding JR, Kim KS. Flame synthesized single crystal nanocolumn-structured wo3 thin films for photoelectrochemical water splitting. J Nanosci Nanotechnol 2016;16:1578–82. https://doi.org/10.1166/jnn.2016.11937.",302,WO,Pt gauze,Ag/AgCl,0.25,300,410,100,1,H2SO4,0.5,0.3,2.6,Ag/AgCl,1.03,0.197,1.2447,1.59736
4507,7220,136,"Ding JR, Kim KS. Flame synthesized single crystal nanocolumn-structured wo3 thin films for photoelectrochemical water splitting. J Nanosci Nanotechnol 2016;16:1578–82. https://doi.org/10.1166/jnn.2016.11937.",302,WO,Pt gauze,Ag/AgCl,0.25,300,410,100,1,H2SO4,0.5,0.3,2.6,Ag/AgCl,1.07,0.197,1.2847,1.6925
4508,7221,136,"Ding JR, Kim KS. Flame synthesized single crystal nanocolumn-structured wo3 thin films for photoelectrochemical water splitting. J Nanosci Nanotechnol 2016;16:1578–82. https://doi.org/10.1166/jnn.2016.11937.",302,WO,Pt gauze,Ag/AgCl,0.25,300,410,100,1,H2SO4,0.5,0.3,2.6,Ag/AgCl,1.13,0.197,1.3447,1.62337
4509,7222,136,"Ding JR, Kim KS. Flame synthesized single crystal nanocolumn-structured wo3 thin films for photoelectrochemical water splitting. J Nanosci Nanotechnol 2016;16:1578–82. https://doi.org/10.1166/jnn.2016.11937.",302,WO,Pt gauze,Ag/AgCl,0.25,300,410,100,1,H2SO4,0.5,0.3,2.6,Ag/AgCl,1.18,0.197,1.3947,1.6395
4510,7223,136,"Ding JR, Kim KS. Flame synthesized single crystal nanocolumn-structured wo3 thin films for photoelectrochemical water splitting. J Nanosci Nanotechnol 2016;16:1578–82. https://doi.org/10.1166/jnn.2016.11937.",302,WO,Pt gauze,Ag/AgCl,0.25,300,410,100,1,H2SO4,0.5,0.3,2.6,Ag/AgCl,1.24,0.197,1.4547,1.637455
4511,7224,136,"Ding JR, Kim KS. Flame synthesized single crystal nanocolumn-structured wo3 thin films for photoelectrochemical water splitting. J Nanosci Nanotechnol 2016;16:1578–82. https://doi.org/10.1166/jnn.2016.11937.",302,WO,Pt gauze,Ag/AgCl,0.25,300,410,100,1,H2SO4,0.5,0.3,2.6,Ag/AgCl,1.28,0.197,1.4947,1.65836
4512,7225,136,"Ding JR, Kim KS. Flame synthesized single crystal nanocolumn-structured wo3 thin films for photoelectrochemical water splitting. J Nanosci Nanotechnol 2016;16:1578–82. https://doi.org/10.1166/jnn.2016.11937.",302,WO,Pt gauze,Ag/AgCl,0.25,300,410,100,1,H2SO4,0.5,0.3,2.6,Ag/AgCl,1.34,0.197,1.5547,1.6655
4513,7226,136,"Ding JR, Kim KS. Flame synthesized single crystal nanocolumn-structured wo3 thin films for photoelectrochemical water splitting. J Nanosci Nanotechnol 2016;16:1578–82. https://doi.org/10.1166/jnn.2016.11937.",302,WO,Pt gauze,Ag/AgCl,0.25,300,410,100,1,H2SO4,0.5,0.3,2.6,Ag/AgCl,1.38,0.197,1.5947,1.67138
4514,7227,136,"Ding JR, Kim KS. Flame synthesized single crystal nanocolumn-structured wo3 thin films for photoelectrochemical water splitting. J Nanosci Nanotechnol 2016;16:1578–82. https://doi.org/10.1166/jnn.2016.11937.",302,WO,Pt gauze,Ag/AgCl,0.25,300,410,100,1,H2SO4,0.5,0.3,2.6,Ag/AgCl,1.43,0.197,1.6447,1.6857
4515,7228,136,"Ding JR, Kim KS. Flame synthesized single crystal nanocolumn-structured wo3 thin films for photoelectrochemical water splitting. J Nanosci Nanotechnol 2016;16:1578–82. https://doi.org/10.1166/jnn.2016.11937.",302,WO,Pt gauze,Ag/AgCl,0.25,300,410,100,1,H2SO4,0.5,0.3,2.6,Ag/AgCl,1.5,0.197,1.7147,1.65812
4516,7229,136,"Ding JR, Kim KS. Flame synthesized single crystal nanocolumn-structured wo3 thin films for photoelectrochemical water splitting. J Nanosci Nanotechnol 2016;16:1578–82. https://doi.org/10.1166/jnn.2016.11937.",302,WO,Pt gauze,Ag/AgCl,0.25,300,410,100,1,H2SO4,0.5,0.3,2.6,Ag/AgCl,1.54,0.197,1.7547,1.6651
4517,7230,136,"Ding JR, Kim KS. Flame synthesized single crystal nanocolumn-structured wo3 thin films for photoelectrochemical water splitting. J Nanosci Nanotechnol 2016;16:1578–82. https://doi.org/10.1166/jnn.2016.11937.",302,WO,Pt gauze,Ag/AgCl,0.25,300,410,100,1,H2SO4,0.5,0.3,2.6,Ag/AgCl,1.59,0.197,1.8047,1.67175
4518,7231,136,"Ding JR, Kim KS. Flame synthesized single crystal nanocolumn-structured wo3 thin films for photoelectrochemical water splitting. J Nanosci Nanotechnol 2016;16:1578–82. https://doi.org/10.1166/jnn.2016.11937.",302,WO,Pt gauze,Ag/AgCl,0.25,300,410,100,1,H2SO4,0.5,0.3,2.6,Ag/AgCl,1.64,0.197,1.8547,1.6694
4519,7232,136,"Ding JR, Kim KS. Flame synthesized single crystal nanocolumn-structured wo3 thin films for photoelectrochemical water splitting. J Nanosci Nanotechnol 2016;16:1578–82. https://doi.org/10.1166/jnn.2016.11937.",302,WO,Pt gauze,Ag/AgCl,0.25,300,410,100,1,H2SO4,0.5,0.3,2.6,Ag/AgCl,1.69,0.197,1.9047,1.6695
4520,7233,136,"Ding JR, Kim KS. Flame synthesized single crystal nanocolumn-structured wo3 thin films for photoelectrochemical water splitting. J Nanosci Nanotechnol 2016;16:1578–82. https://doi.org/10.1166/jnn.2016.11937.",302,WO,Pt gauze,Ag/AgCl,0.25,300,410,100,1,H2SO4,0.5,0.3,2.6,Ag/AgCl,1.74,0.197,1.9547,1.65675
4593,7460,140,"AlOtaibi B, Fan S, Nguyen HPT, Zhao S, Kibria MG, Mi Z. Photoelectrochemical water splitting and hydrogen generation using InGaN/GaN nanowire arrays. Proc - 2014 Summer Top Meet Ser SUM 2014 2014;3:206–7. https://doi.org/10.1109/SUM.2014.112.",371,GaN,Pt wire,Ag/AgCl,1,300,410,100,1,HBr,1,1,0,Ag/AgCl,-0.982,0.197,-0.726,-1.045
4594,7461,140,"AlOtaibi B, Fan S, Nguyen HPT, Zhao S, Kibria MG, Mi Z. Photoelectrochemical water splitting and hydrogen generation using InGaN/GaN nanowire arrays. Proc - 2014 Summer Top Meet Ser SUM 2014 2014;3:206–7. https://doi.org/10.1109/SUM.2014.112.",371,GaN,Pt wire,Ag/AgCl,1,300,410,100,1,HBr,1,1,0,Ag/AgCl,-0.856,0.197,-0.6,-0.612
4595,7462,140,"AlOtaibi B, Fan S, Nguyen HPT, Zhao S, Kibria MG, Mi Z. Photoelectrochemical water splitting and hydrogen generation using InGaN/GaN nanowire arrays. Proc - 2014 Summer Top Meet Ser SUM 2014 2014;3:206–7. https://doi.org/10.1109/SUM.2014.112.",371,GaN,Pt wire,Ag/AgCl,1,300,410,100,1,HBr,1,1,0,Ag/AgCl,-0.75,0.197,-0.494,-0.487
4596,7463,140,"AlOtaibi B, Fan S, Nguyen HPT, Zhao S, Kibria MG, Mi Z. Photoelectrochemical water splitting and hydrogen generation using InGaN/GaN nanowire arrays. Proc - 2014 Summer Top Meet Ser SUM 2014 2014;3:206–7. https://doi.org/10.1109/SUM.2014.112.",371,GaN,Pt wire,Ag/AgCl,1,300,410,100,1,HBr,1,1,0,Ag/AgCl,-0.651,0.197,-0.395,-0.351
4597,7464,140,"AlOtaibi B, Fan S, Nguyen HPT, Zhao S, Kibria MG, Mi Z. Photoelectrochemical water splitting and hydrogen generation using InGaN/GaN nanowire arrays. Proc - 2014 Summer Top Meet Ser SUM 2014 2014;3:206–7. https://doi.org/10.1109/SUM.2014.112.",371,GaN,Pt wire,Ag/AgCl,1,300,410,100,1,HBr,1,1,0,Ag/AgCl,-0.548,0.197,-0.292,-0.371
4598,7465,140,"AlOtaibi B, Fan S, Nguyen HPT, Zhao S, Kibria MG, Mi Z. Photoelectrochemical water splitting and hydrogen generation using InGaN/GaN nanowire arrays. Proc - 2014 Summer Top Meet Ser SUM 2014 2014;3:206–7. https://doi.org/10.1109/SUM.2014.112.",371,GaN,Pt wire,Ag/AgCl,1,300,410,100,1,HBr,1,1,0,Ag/AgCl,-0.444,0.197,-0.188,-0.297
4599,7466,140,"AlOtaibi B, Fan S, Nguyen HPT, Zhao S, Kibria MG, Mi Z. Photoelectrochemical water splitting and hydrogen generation using InGaN/GaN nanowire arrays. Proc - 2014 Summer Top Meet Ser SUM 2014 2014;3:206–7. https://doi.org/10.1109/SUM.2014.112.",371,GaN,Pt wire,Ag/AgCl,1,300,410,100,1,HBr,1,1,0,Ag/AgCl,-0.331,0.197,-0.075,0.225
4600,7467,140,"AlOtaibi B, Fan S, Nguyen HPT, Zhao S, Kibria MG, Mi Z. Photoelectrochemical water splitting and hydrogen generation using InGaN/GaN nanowire arrays. Proc - 2014 Summer Top Meet Ser SUM 2014 2014;3:206–7. https://doi.org/10.1109/SUM.2014.112.",371,GaN,Pt wire,Ag/AgCl,1,300,410,100,1,HBr,1,1,0,Ag/AgCl,-0.223,0.197,0.033,0.638
4601,7468,140,"AlOtaibi B, Fan S, Nguyen HPT, Zhao S, Kibria MG, Mi Z. Photoelectrochemical water splitting and hydrogen generation using InGaN/GaN nanowire arrays. Proc - 2014 Summer Top Meet Ser SUM 2014 2014;3:206–7. https://doi.org/10.1109/SUM.2014.112.",371,GaN,Pt wire,Ag/AgCl,1,300,410,100,1,HBr,1,1,0,Ag/AgCl,-0.126,0.197,0.13,2.135
4602,7469,140,"AlOtaibi B, Fan S, Nguyen HPT, Zhao S, Kibria MG, Mi Z. Photoelectrochemical water splitting and hydrogen generation using InGaN/GaN nanowire arrays. Proc - 2014 Summer Top Meet Ser SUM 2014 2014;3:206–7. https://doi.org/10.1109/SUM.2014.112.",371,GaN,Pt wire,Ag/AgCl,1,300,410,100,1,HBr,1,1,0,Ag/AgCl,-0.06,0.197,0.196,4.324
4603,7470,140,"AlOtaibi B, Fan S, Nguyen HPT, Zhao S, Kibria MG, Mi Z. Photoelectrochemical water splitting and hydrogen generation using InGaN/GaN nanowire arrays. Proc - 2014 Summer Top Meet Ser SUM 2014 2014;3:206–7. https://doi.org/10.1109/SUM.2014.112.",371,GaN,Pt wire,Ag/AgCl,1,300,410,100,1,HBr,1,1,0,Ag/AgCl,-0.006,0.197,0.25,6.026
4604,7471,140,"AlOtaibi B, Fan S, Nguyen HPT, Zhao S, Kibria MG, Mi Z. Photoelectrochemical water splitting and hydrogen generation using InGaN/GaN nanowire arrays. Proc - 2014 Summer Top Meet Ser SUM 2014 2014;3:206–7. https://doi.org/10.1109/SUM.2014.112.",371,GaN,Pt wire,Ag/AgCl,1,300,410,100,1,HBr,1,1,0,Ag/AgCl,0.044,0.197,0.3,7.553
4605,7472,140,"AlOtaibi B, Fan S, Nguyen HPT, Zhao S, Kibria MG, Mi Z. Photoelectrochemical water splitting and hydrogen generation using InGaN/GaN nanowire arrays. Proc - 2014 Summer Top Meet Ser SUM 2014 2014;3:206–7. https://doi.org/10.1109/SUM.2014.112.",371,GaN,Pt wire,Ag/AgCl,1,300,410,100,1,HBr,1,1,0,Ag/AgCl,0.104,0.197,0.36,9.211
4606,7473,140,"AlOtaibi B, Fan S, Nguyen HPT, Zhao S, Kibria MG, Mi Z. Photoelectrochemical water splitting and hydrogen generation using InGaN/GaN nanowire arrays. Proc - 2014 Summer Top Meet Ser SUM 2014 2014;3:206–7. https://doi.org/10.1109/SUM.2014.112.",371,GaN,Pt wire,Ag/AgCl,1,300,410,100,1,HBr,1,1,0,Ag/AgCl,0.161,0.197,0.417,11.045
4607,7474,140,"AlOtaibi B, Fan S, Nguyen HPT, Zhao S, Kibria MG, Mi Z. Photoelectrochemical water splitting and hydrogen generation using InGaN/GaN nanowire arrays. Proc - 2014 Summer Top Meet Ser SUM 2014 2014;3:206–7. https://doi.org/10.1109/SUM.2014.112.",371,GaN,Pt wire,Ag/AgCl,1,300,410,100,1,HBr,1,1,0,Ag/AgCl,0.236,0.197,0.492,12.466
4608,7475,140,"AlOtaibi B, Fan S, Nguyen HPT, Zhao S, Kibria MG, Mi Z. Photoelectrochemical water splitting and hydrogen generation using InGaN/GaN nanowire arrays. Proc - 2014 Summer Top Meet Ser SUM 2014 2014;3:206–7. https://doi.org/10.1109/SUM.2014.112.",371,GaN,Pt wire,Ag/AgCl,1,300,410,100,1,HBr,1,1,0,Ag/AgCl,0.31,0.197,0.566,14.29
4609,7476,140,"AlOtaibi B, Fan S, Nguyen HPT, Zhao S, Kibria MG, Mi Z. Photoelectrochemical water splitting and hydrogen generation using InGaN/GaN nanowire arrays. Proc - 2014 Summer Top Meet Ser SUM 2014 2014;3:206–7. https://doi.org/10.1109/SUM.2014.112.",371,GaN,Pt wire,Ag/AgCl,1,300,410,100,1,HBr,1,1,0,Ag/AgCl,0.385,0.197,0.641,15.969
4610,7477,140,"AlOtaibi B, Fan S, Nguyen HPT, Zhao S, Kibria MG, Mi Z. Photoelectrochemical water splitting and hydrogen generation using InGaN/GaN nanowire arrays. Proc - 2014 Summer Top Meet Ser SUM 2014 2014;3:206–7. https://doi.org/10.1109/SUM.2014.112.",371,GaN,Pt wire,Ag/AgCl,1,300,410,100,1,HBr,1,1,0,Ag/AgCl,0.464,0.197,0.72,17.557
4611,7478,140,"AlOtaibi B, Fan S, Nguyen HPT, Zhao S, Kibria MG, Mi Z. Photoelectrochemical water splitting and hydrogen generation using InGaN/GaN nanowire arrays. Proc - 2014 Summer Top Meet Ser SUM 2014 2014;3:206–7. https://doi.org/10.1109/SUM.2014.112.",371,GaN,Pt wire,Ag/AgCl,1,300,410,100,1,HBr,1,1,0,Ag/AgCl,0.561,0.197,0.817,19.393
4612,7479,140,"AlOtaibi B, Fan S, Nguyen HPT, Zhao S, Kibria MG, Mi Z. Photoelectrochemical water splitting and hydrogen generation using InGaN/GaN nanowire arrays. Proc - 2014 Summer Top Meet Ser SUM 2014 2014;3:206–7. https://doi.org/10.1109/SUM.2014.112.",371,GaN,Pt wire,Ag/AgCl,1,300,410,100,1,HBr,1,1,0,Ag/AgCl,0.664,0.197,0.92,20.612
4613,7480,140,"AlOtaibi B, Fan S, Nguyen HPT, Zhao S, Kibria MG, Mi Z. Photoelectrochemical water splitting and hydrogen generation using InGaN/GaN nanowire arrays. Proc - 2014 Summer Top Meet Ser SUM 2014 2014;3:206–7. https://doi.org/10.1109/SUM.2014.112.",371,GaN,Pt wire,Ag/AgCl,1,300,410,100,1,HBr,1,1,0,Ag/AgCl,0.767,0.197,1.023,21.657
4614,7481,140,"AlOtaibi B, Fan S, Nguyen HPT, Zhao S, Kibria MG, Mi Z. Photoelectrochemical water splitting and hydrogen generation using InGaN/GaN nanowire arrays. Proc - 2014 Summer Top Meet Ser SUM 2014 2014;3:206–7. https://doi.org/10.1109/SUM.2014.112.",371,GaN,Pt wire,Ag/AgCl,1,300,410,100,1,HBr,1,1,0,Ag/AgCl,0.871,0.197,1.127,22.296
4615,7482,140,"AlOtaibi B, Fan S, Nguyen HPT, Zhao S, Kibria MG, Mi Z. Photoelectrochemical water splitting and hydrogen generation using InGaN/GaN nanowire arrays. Proc - 2014 Summer Top Meet Ser SUM 2014 2014;3:206–7. https://doi.org/10.1109/SUM.2014.112.",371,GaN,Pt wire,Ag/AgCl,1,300,410,100,1,HBr,1,1,0,Ag/AgCl,0.969,0.197,1.225,23.221
4710,7783,146,"Sitara E, Nasir H, Mumtaz A, Ehsan MF, Sohail M, Iram S, et al. Efficient photoelectrochemical water splitting by tailoring mos2/cote heterojunction in a photoelectrochemical cell. Nanomaterials 2020;10:1–14. https://doi.org/10.3390/nano10122341.",569,MoS,Pt gauze,Ag/AgCl,1,300,420,100,1,Na2SO4,0.5,7,1.73,Ag/AgCl,-0.364,0.197,0.246,0.087
4711,7784,146,"Sitara E, Nasir H, Mumtaz A, Ehsan MF, Sohail M, Iram S, et al. Efficient photoelectrochemical water splitting by tailoring mos2/cote heterojunction in a photoelectrochemical cell. Nanomaterials 2020;10:1–14. https://doi.org/10.3390/nano10122341.",569,MoS,Pt gauze,Ag/AgCl,1,300,420,100,1,Na2SO4,0.5,7,1.73,Ag/AgCl,-0.307,0.197,0.303,0.09
4712,7785,146,"Sitara E, Nasir H, Mumtaz A, Ehsan MF, Sohail M, Iram S, et al. Efficient photoelectrochemical water splitting by tailoring mos2/cote heterojunction in a photoelectrochemical cell. Nanomaterials 2020;10:1–14. https://doi.org/10.3390/nano10122341.",569,MoS,Pt gauze,Ag/AgCl,1,300,420,100,1,Na2SO4,0.5,7,1.73,Ag/AgCl,-0.251,0.197,0.359,0.1
4713,7786,146,"Sitara E, Nasir H, Mumtaz A, Ehsan MF, Sohail M, Iram S, et al. Efficient photoelectrochemical water splitting by tailoring mos2/cote heterojunction in a photoelectrochemical cell. Nanomaterials 2020;10:1–14. https://doi.org/10.3390/nano10122341.",569,MoS,Pt gauze,Ag/AgCl,1,300,420,100,1,Na2SO4,0.5,7,1.73,Ag/AgCl,-0.195,0.197,0.415,0.111
4714,7787,146,"Sitara E, Nasir H, Mumtaz A, Ehsan MF, Sohail M, Iram S, et al. Efficient photoelectrochemical water splitting by tailoring mos2/cote heterojunction in a photoelectrochemical cell. Nanomaterials 2020;10:1–14. https://doi.org/10.3390/nano10122341.",569,MoS,Pt gauze,Ag/AgCl,1,300,420,100,1,Na2SO4,0.5,7,1.73,Ag/AgCl,-0.138,0.197,0.472,0.118
4715,7788,146,"Sitara E, Nasir H, Mumtaz A, Ehsan MF, Sohail M, Iram S, et al. Efficient photoelectrochemical water splitting by tailoring mos2/cote heterojunction in a photoelectrochemical cell. Nanomaterials 2020;10:1–14. https://doi.org/10.3390/nano10122341.",569,MoS,Pt gauze,Ag/AgCl,1,300,420,100,1,Na2SO4,0.5,7,1.73,Ag/AgCl,-0.082,0.197,0.528,0.11
4716,7789,146,"Sitara E, Nasir H, Mumtaz A, Ehsan MF, Sohail M, Iram S, et al. Efficient photoelectrochemical water splitting by tailoring mos2/cote heterojunction in a photoelectrochemical cell. Nanomaterials 2020;10:1–14. https://doi.org/10.3390/nano10122341.",569,MoS,Pt gauze,Ag/AgCl,1,300,420,100,1,Na2SO4,0.5,7,1.73,Ag/AgCl,-0.024,0.197,0.586,0.111
4717,7790,146,"Sitara E, Nasir H, Mumtaz A, Ehsan MF, Sohail M, Iram S, et al. Efficient photoelectrochemical water splitting by tailoring mos2/cote heterojunction in a photoelectrochemical cell. Nanomaterials 2020;10:1–14. https://doi.org/10.3390/nano10122341.",569,MoS,Pt gauze,Ag/AgCl,1,300,420,100,1,Na2SO4,0.5,7,1.73,Ag/AgCl,0.031,0.197,0.641,0.128
4718,7791,146,"Sitara E, Nasir H, Mumtaz A, Ehsan MF, Sohail M, Iram S, et al. Efficient photoelectrochemical water splitting by tailoring mos2/cote heterojunction in a photoelectrochemical cell. Nanomaterials 2020;10:1–14. https://doi.org/10.3390/nano10122341.",569,MoS,Pt gauze,Ag/AgCl,1,300,420,100,1,Na2SO4,0.5,7,1.73,Ag/AgCl,0.088,0.197,0.698,0.12
4719,7792,146,"Sitara E, Nasir H, Mumtaz A, Ehsan MF, Sohail M, Iram S, et al. Efficient photoelectrochemical water splitting by tailoring mos2/cote heterojunction in a photoelectrochemical cell. Nanomaterials 2020;10:1–14. https://doi.org/10.3390/nano10122341.",569,MoS,Pt gauze,Ag/AgCl,1,300,420,100,1,Na2SO4,0.5,7,1.73,Ag/AgCl,0.144,0.197,0.754,0.142
4720,7793,146,"Sitara E, Nasir H, Mumtaz A, Ehsan MF, Sohail M, Iram S, et al. Efficient photoelectrochemical water splitting by tailoring mos2/cote heterojunction in a photoelectrochemical cell. Nanomaterials 2020;10:1–14. https://doi.org/10.3390/nano10122341.",569,MoS,Pt gauze,Ag/AgCl,1,300,420,100,1,Na2SO4,0.5,7,1.73,Ag/AgCl,0.2,0.197,0.81,0.139
4721,7794,146,"Sitara E, Nasir H, Mumtaz A, Ehsan MF, Sohail M, Iram S, et al. Efficient photoelectrochemical water splitting by tailoring mos2/cote heterojunction in a photoelectrochemical cell. Nanomaterials 2020;10:1–14. https://doi.org/10.3390/nano10122341.",569,MoS,Pt gauze,Ag/AgCl,1,300,420,100,1,Na2SO4,0.5,7,1.73,Ag/AgCl,0.256,0.197,0.866,0.151
4722,7795,146,"Sitara E, Nasir H, Mumtaz A, Ehsan MF, Sohail M, Iram S, et al. Efficient photoelectrochemical water splitting by tailoring mos2/cote heterojunction in a photoelectrochemical cell. Nanomaterials 2020;10:1–14. https://doi.org/10.3390/nano10122341.",569,MoS,Pt gauze,Ag/AgCl,1,300,420,100,1,Na2SO4,0.5,7,1.73,Ag/AgCl,0.311,0.197,0.921,0.164
4723,7796,146,"Sitara E, Nasir H, Mumtaz A, Ehsan MF, Sohail M, Iram S, et al. Efficient photoelectrochemical water splitting by tailoring mos2/cote heterojunction in a photoelectrochemical cell. Nanomaterials 2020;10:1–14. https://doi.org/10.3390/nano10122341.",569,MoS,Pt gauze,Ag/AgCl,1,300,420,100,1,Na2SO4,0.5,7,1.73,Ag/AgCl,0.369,0.197,0.979,0.166
4724,7797,146,"Sitara E, Nasir H, Mumtaz A, Ehsan MF, Sohail M, Iram S, et al. Efficient photoelectrochemical water splitting by tailoring mos2/cote heterojunction in a photoelectrochemical cell. Nanomaterials 2020;10:1–14. https://doi.org/10.3390/nano10122341.",569,MoS,Pt gauze,Ag/AgCl,1,300,420,100,1,Na2SO4,0.5,7,1.73,Ag/AgCl,0.426,0.197,1.036,0.155
4725,7798,146,"Sitara E, Nasir H, Mumtaz A, Ehsan MF, Sohail M, Iram S, et al. Efficient photoelectrochemical water splitting by tailoring mos2/cote heterojunction in a photoelectrochemical cell. Nanomaterials 2020;10:1–14. https://doi.org/10.3390/nano10122341.",569,MoS,Pt gauze,Ag/AgCl,1,300,420,100,1,Na2SO4,0.5,7,1.73,Ag/AgCl,0.486,0.197,1.096,0.169
4726,7799,146,"Sitara E, Nasir H, Mumtaz A, Ehsan MF, Sohail M, Iram S, et al. Efficient photoelectrochemical water splitting by tailoring mos2/cote heterojunction in a photoelectrochemical cell. Nanomaterials 2020;10:1–14. https://doi.org/10.3390/nano10122341.",569,MoS,Pt gauze,Ag/AgCl,1,300,420,100,1,Na2SO4,0.5,7,1.73,Ag/AgCl,0.538,0.197,1.148,0.174
4727,7800,146,"Sitara E, Nasir H, Mumtaz A, Ehsan MF, Sohail M, Iram S, et al. Efficient photoelectrochemical water splitting by tailoring mos2/cote heterojunction in a photoelectrochemical cell. Nanomaterials 2020;10:1–14. https://doi.org/10.3390/nano10122341.",569,MoS,Pt gauze,Ag/AgCl,1,300,420,100,1,Na2SO4,0.5,7,1.73,Ag/AgCl,0.595,0.197,1.205,0.189
4728,7801,146,"Sitara E, Nasir H, Mumtaz A, Ehsan MF, Sohail M, Iram S, et al. Efficient photoelectrochemical water splitting by tailoring mos2/cote heterojunction in a photoelectrochemical cell. Nanomaterials 2020;10:1–14. https://doi.org/10.3390/nano10122341.",569,MoS,Pt gauze,Ag/AgCl,1,300,420,100,1,Na2SO4,0.5,7,1.73,Ag/AgCl,0.651,0.197,1.261,0.203
4729,7802,146,"Sitara E, Nasir H, Mumtaz A, Ehsan MF, Sohail M, Iram S, et al. Efficient photoelectrochemical water splitting by tailoring mos2/cote heterojunction in a photoelectrochemical cell. Nanomaterials 2020;10:1–14. https://doi.org/10.3390/nano10122341.",569,MoS,Pt gauze,Ag/AgCl,1,300,420,100,1,Na2SO4,0.5,7,1.73,Ag/AgCl,0.689,0.197,1.299,0.214
4730,7803,146,"Sitara E, Nasir H, Mumtaz A, Ehsan MF, Sohail M, Iram S, et al. Efficient photoelectrochemical water splitting by tailoring mos2/cote heterojunction in a photoelectrochemical cell. Nanomaterials 2020;10:1–14. https://doi.org/10.3390/nano10122341.",570,CoTe,Pt gauze,Ag/AgCl,1,300,420,100,1,Na2SO4,0.5,7,2.24,Ag/AgCl,-0.329,0.197,0.281,0.022
4731,7804,146,"Sitara E, Nasir H, Mumtaz A, Ehsan MF, Sohail M, Iram S, et al. Efficient photoelectrochemical water splitting by tailoring mos2/cote heterojunction in a photoelectrochemical cell. Nanomaterials 2020;10:1–14. https://doi.org/10.3390/nano10122341.",570,CoTe,Pt gauze,Ag/AgCl,1,300,420,100,1,Na2SO4,0.5,7,2.24,Ag/AgCl,-0.269,0.197,0.341,0.069
4732,7805,146,"Sitara E, Nasir H, Mumtaz A, Ehsan MF, Sohail M, Iram S, et al. Efficient photoelectrochemical water splitting by tailoring mos2/cote heterojunction in a photoelectrochemical cell. Nanomaterials 2020;10:1–14. https://doi.org/10.3390/nano10122341.",570,CoTe,Pt gauze,Ag/AgCl,1,300,420,100,1,Na2SO4,0.5,7,2.24,Ag/AgCl,-0.217,0.197,0.393,0.03
4733,7806,146,"Sitara E, Nasir H, Mumtaz A, Ehsan MF, Sohail M, Iram S, et al. Efficient photoelectrochemical water splitting by tailoring mos2/cote heterojunction in a photoelectrochemical cell. Nanomaterials 2020;10:1–14. https://doi.org/10.3390/nano10122341.",570,CoTe,Pt gauze,Ag/AgCl,1,300,420,100,1,Na2SO4,0.5,7,2.24,Ag/AgCl,-0.16,0.197,0.45,0.028
4734,7807,146,"Sitara E, Nasir H, Mumtaz A, Ehsan MF, Sohail M, Iram S, et al. Efficient photoelectrochemical water splitting by tailoring mos2/cote heterojunction in a photoelectrochemical cell. Nanomaterials 2020;10:1–14. https://doi.org/10.3390/nano10122341.",570,CoTe,Pt gauze,Ag/AgCl,1,300,420,100,1,Na2SO4,0.5,7,2.24,Ag/AgCl,-0.103,0.197,0.507,0.026
4735,7808,146,"Sitara E, Nasir H, Mumtaz A, Ehsan MF, Sohail M, Iram S, et al. Efficient photoelectrochemical water splitting by tailoring mos2/cote heterojunction in a photoelectrochemical cell. Nanomaterials 2020;10:1–14. https://doi.org/10.3390/nano10122341.",570,CoTe,Pt gauze,Ag/AgCl,1,300,420,100,1,Na2SO4,0.5,7,2.24,Ag/AgCl,-0.055,0.197,0.555,0.041
4736,7809,146,"Sitara E, Nasir H, Mumtaz A, Ehsan MF, Sohail M, Iram S, et al. Efficient photoelectrochemical water splitting by tailoring mos2/cote heterojunction in a photoelectrochemical cell. Nanomaterials 2020;10:1–14. https://doi.org/10.3390/nano10122341.",570,CoTe,Pt gauze,Ag/AgCl,1,300,420,100,1,Na2SO4,0.5,7,2.24,Ag/AgCl,0.002,0.197,0.612,0.146
4737,7810,146,"Sitara E, Nasir H, Mumtaz A, Ehsan MF, Sohail M, Iram S, et al. Efficient photoelectrochemical water splitting by tailoring mos2/cote heterojunction in a photoelectrochemical cell. Nanomaterials 2020;10:1–14. https://doi.org/10.3390/nano10122341.",570,CoTe,Pt gauze,Ag/AgCl,1,300,420,100,1,Na2SO4,0.5,7,2.24,Ag/AgCl,0.056,0.197,0.666,0.205
4738,7811,146,"Sitara E, Nasir H, Mumtaz A, Ehsan MF, Sohail M, Iram S, et al. Efficient photoelectrochemical water splitting by tailoring mos2/cote heterojunction in a photoelectrochemical cell. Nanomaterials 2020;10:1–14. https://doi.org/10.3390/nano10122341.",570,CoTe,Pt gauze,Ag/AgCl,1,300,420,100,1,Na2SO4,0.5,7,2.24,Ag/AgCl,0.112,0.197,0.722,0.237
4739,7812,146,"Sitara E, Nasir H, Mumtaz A, Ehsan MF, Sohail M, Iram S, et al. Efficient photoelectrochemical water splitting by tailoring mos2/cote heterojunction in a photoelectrochemical cell. Nanomaterials 2020;10:1–14. https://doi.org/10.3390/nano10122341.",570,CoTe,Pt gauze,Ag/AgCl,1,300,420,100,1,Na2SO4,0.5,7,2.24,Ag/AgCl,0.168,0.197,0.778,0.287
