Repository: Nsahu2023/tertiary-hybrid-model-PEC-

File: original  pecdata3featurereducepec2.csv (part 15 of 22)
,Unnamed: 0,Reference,Bibliography,Instance number,First Layer,Counter Electrode,Reference Electrode,WE area(cm2),Power(W),Wavelength(nm),Intensity(mW/cm2),AM1.5G,ElectrolyteType,Electrolyte Molarity (M),pH,BandGap(eV),Bias vs what,Experimental Bias (V),correction factor, RHE bias (V vs RHE),PhotocurrentDensity(mA/cm2)
4740,7813,146,"Sitara E, Nasir H, Mumtaz A, Ehsan MF, Sohail M, Iram S, et al. Efficient photoelectrochemical water splitting by tailoring mos2/cote heterojunction in a photoelectrochemical cell. Nanomaterials 2020;10:1–14. https://doi.org/10.3390/nano10122341.",570,CoTe,Pt gauze,Ag/AgCl,1,300,420,100,1,Na2SO4,0.5,7,2.24,Ag/AgCl,0.224,0.197,0.834,0.336
4741,7814,146,"Sitara E, Nasir H, Mumtaz A, Ehsan MF, Sohail M, Iram S, et al. Efficient photoelectrochemical water splitting by tailoring mos2/cote heterojunction in a photoelectrochemical cell. Nanomaterials 2020;10:1–14. https://doi.org/10.3390/nano10122341.",570,CoTe,Pt gauze,Ag/AgCl,1,300,420,100,1,Na2SO4,0.5,7,2.24,Ag/AgCl,0.281,0.197,0.891,0.372
4742,7815,146,"Sitara E, Nasir H, Mumtaz A, Ehsan MF, Sohail M, Iram S, et al. Efficient photoelectrochemical water splitting by tailoring mos2/cote heterojunction in a photoelectrochemical cell. Nanomaterials 2020;10:1–14. https://doi.org/10.3390/nano10122341.",570,CoTe,Pt gauze,Ag/AgCl,1,300,420,100,1,Na2SO4,0.5,7,2.24,Ag/AgCl,0.337,0.197,0.947,0.396
4743,7816,146,"Sitara E, Nasir H, Mumtaz A, Ehsan MF, Sohail M, Iram S, et al. Efficient photoelectrochemical water splitting by tailoring mos2/cote heterojunction in a photoelectrochemical cell. Nanomaterials 2020;10:1–14. https://doi.org/10.3390/nano10122341.",570,CoTe,Pt gauze,Ag/AgCl,1,300,420,100,1,Na2SO4,0.5,7,2.24,Ag/AgCl,0.394,0.197,1.004,0.412
4744,7817,146,"Sitara E, Nasir H, Mumtaz A, Ehsan MF, Sohail M, Iram S, et al. Efficient photoelectrochemical water splitting by tailoring mos2/cote heterojunction in a photoelectrochemical cell. Nanomaterials 2020;10:1–14. https://doi.org/10.3390/nano10122341.",570,CoTe,Pt gauze,Ag/AgCl,1,300,420,100,1,Na2SO4,0.5,7,2.24,Ag/AgCl,0.45,0.197,1.06,0.411
4745,7818,146,"Sitara E, Nasir H, Mumtaz A, Ehsan MF, Sohail M, Iram S, et al. Efficient photoelectrochemical water splitting by tailoring mos2/cote heterojunction in a photoelectrochemical cell. Nanomaterials 2020;10:1–14. https://doi.org/10.3390/nano10122341.",570,CoTe,Pt gauze,Ag/AgCl,1,300,420,100,1,Na2SO4,0.5,7,2.24,Ag/AgCl,0.506,0.197,1.116,0.432
4746,7819,146,"Sitara E, Nasir H, Mumtaz A, Ehsan MF, Sohail M, Iram S, et al. Efficient photoelectrochemical water splitting by tailoring mos2/cote heterojunction in a photoelectrochemical cell. Nanomaterials 2020;10:1–14. https://doi.org/10.3390/nano10122341.",570,CoTe,Pt gauze,Ag/AgCl,1,300,420,100,1,Na2SO4,0.5,7,2.24,Ag/AgCl,0.563,0.197,1.173,0.466
4747,7820,146,"Sitara E, Nasir H, Mumtaz A, Ehsan MF, Sohail M, Iram S, et al. Efficient photoelectrochemical water splitting by tailoring mos2/cote heterojunction in a photoelectrochemical cell. Nanomaterials 2020;10:1–14. https://doi.org/10.3390/nano10122341.",570,CoTe,Pt gauze,Ag/AgCl,1,300,420,100,1,Na2SO4,0.5,7,2.24,Ag/AgCl,0.619,0.197,1.229,0.51
4748,7821,146,"Sitara E, Nasir H, Mumtaz A, Ehsan MF, Sohail M, Iram S, et al. Efficient photoelectrochemical water splitting by tailoring mos2/cote heterojunction in a photoelectrochemical cell. Nanomaterials 2020;10:1–14. https://doi.org/10.3390/nano10122341.",570,CoTe,Pt gauze,Ag/AgCl,1,300,420,100,1,Na2SO4,0.5,7,2.24,Ag/AgCl,0.671,0.197,1.281,0.56
4749,7822,146,"Sitara E, Nasir H, Mumtaz A, Ehsan MF, Sohail M, Iram S, et al. Efficient photoelectrochemical water splitting by tailoring mos2/cote heterojunction in a photoelectrochemical cell. Nanomaterials 2020;10:1–14. https://doi.org/10.3390/nano10122341.",571,MoS-CoTe,Pt gauze,Ag/AgCl,1,300,420,100,1,Na2SO4,0.5,7,2.24,Ag/AgCl,-0.381,0.197,0.229,0.065
4750,7823,146,"Sitara E, Nasir H, Mumtaz A, Ehsan MF, Sohail M, Iram S, et al. Efficient photoelectrochemical water splitting by tailoring mos2/cote heterojunction in a photoelectrochemical cell. Nanomaterials 2020;10:1–14. https://doi.org/10.3390/nano10122341.",571,MoS-CoTe,Pt gauze,Ag/AgCl,1,300,420,100,1,Na2SO4,0.5,7,2.24,Ag/AgCl,-0.318,0.197,0.292,0.194
4751,7824,146,"Sitara E, Nasir H, Mumtaz A, Ehsan MF, Sohail M, Iram S, et al. Efficient photoelectrochemical water splitting by tailoring mos2/cote heterojunction in a photoelectrochemical cell. Nanomaterials 2020;10:1–14. https://doi.org/10.3390/nano10122341.",571,MoS-CoTe,Pt gauze,Ag/AgCl,1,300,420,100,1,Na2SO4,0.5,7,2.24,Ag/AgCl,-0.267,0.197,0.343,0.257
4752,7825,146,"Sitara E, Nasir H, Mumtaz A, Ehsan MF, Sohail M, Iram S, et al. Efficient photoelectrochemical water splitting by tailoring mos2/cote heterojunction in a photoelectrochemical cell. Nanomaterials 2020;10:1–14. https://doi.org/10.3390/nano10122341.",571,MoS-CoTe,Pt gauze,Ag/AgCl,1,300,420,100,1,Na2SO4,0.5,7,2.24,Ag/AgCl,-0.224,0.197,0.386,0.295
4753,7826,146,"Sitara E, Nasir H, Mumtaz A, Ehsan MF, Sohail M, Iram S, et al. Efficient photoelectrochemical water splitting by tailoring mos2/cote heterojunction in a photoelectrochemical cell. Nanomaterials 2020;10:1–14. https://doi.org/10.3390/nano10122341.",571,MoS-CoTe,Pt gauze,Ag/AgCl,1,300,420,100,1,Na2SO4,0.5,7,2.24,Ag/AgCl,-0.163,0.197,0.447,0.36
4754,7827,146,"Sitara E, Nasir H, Mumtaz A, Ehsan MF, Sohail M, Iram S, et al. Efficient photoelectrochemical water splitting by tailoring mos2/cote heterojunction in a photoelectrochemical cell. Nanomaterials 2020;10:1–14. https://doi.org/10.3390/nano10122341.",571,MoS-CoTe,Pt gauze,Ag/AgCl,1,300,420,100,1,Na2SO4,0.5,7,2.24,Ag/AgCl,-0.114,0.197,0.496,0.496
4755,7828,146,"Sitara E, Nasir H, Mumtaz A, Ehsan MF, Sohail M, Iram S, et al. Efficient photoelectrochemical water splitting by tailoring mos2/cote heterojunction in a photoelectrochemical cell. Nanomaterials 2020;10:1–14. https://doi.org/10.3390/nano10122341.",571,MoS-CoTe,Pt gauze,Ag/AgCl,1,300,420,100,1,Na2SO4,0.5,7,2.24,Ag/AgCl,-0.066,0.197,0.544,0.73
4756,7829,146,"Sitara E, Nasir H, Mumtaz A, Ehsan MF, Sohail M, Iram S, et al. Efficient photoelectrochemical water splitting by tailoring mos2/cote heterojunction in a photoelectrochemical cell. Nanomaterials 2020;10:1–14. https://doi.org/10.3390/nano10122341.",571,MoS-CoTe,Pt gauze,Ag/AgCl,1,300,420,100,1,Na2SO4,0.5,7,2.24,Ag/AgCl,-0.025,0.197,0.585,0.964
4757,7830,146,"Sitara E, Nasir H, Mumtaz A, Ehsan MF, Sohail M, Iram S, et al. Efficient photoelectrochemical water splitting by tailoring mos2/cote heterojunction in a photoelectrochemical cell. Nanomaterials 2020;10:1–14. https://doi.org/10.3390/nano10122341.",571,MoS-CoTe,Pt gauze,Ag/AgCl,1,300,420,100,1,Na2SO4,0.5,7,2.24,Ag/AgCl,0.017,0.197,0.627,1.19
4758,7831,146,"Sitara E, Nasir H, Mumtaz A, Ehsan MF, Sohail M, Iram S, et al. Efficient photoelectrochemical water splitting by tailoring mos2/cote heterojunction in a photoelectrochemical cell. Nanomaterials 2020;10:1–14. https://doi.org/10.3390/nano10122341.",571,MoS-CoTe,Pt gauze,Ag/AgCl,1,300,420,100,1,Na2SO4,0.5,7,2.24,Ag/AgCl,0.064,0.197,0.674,1.416
4759,7832,146,"Sitara E, Nasir H, Mumtaz A, Ehsan MF, Sohail M, Iram S, et al. Efficient photoelectrochemical water splitting by tailoring mos2/cote heterojunction in a photoelectrochemical cell. Nanomaterials 2020;10:1–14. https://doi.org/10.3390/nano10122341.",571,MoS-CoTe,Pt gauze,Ag/AgCl,1,300,420,100,1,Na2SO4,0.5,7,2.24,Ag/AgCl,0.117,0.197,0.727,1.626
4760,7833,146,"Sitara E, Nasir H, Mumtaz A, Ehsan MF, Sohail M, Iram S, et al. Efficient photoelectrochemical water splitting by tailoring mos2/cote heterojunction in a photoelectrochemical cell. Nanomaterials 2020;10:1–14. https://doi.org/10.3390/nano10122341.",571,MoS-CoTe,Pt gauze,Ag/AgCl,1,300,420,100,1,Na2SO4,0.5,7,2.24,Ag/AgCl,0.174,0.197,0.784,1.786
4761,7834,146,"Sitara E, Nasir H, Mumtaz A, Ehsan MF, Sohail M, Iram S, et al. Efficient photoelectrochemical water splitting by tailoring mos2/cote heterojunction in a photoelectrochemical cell. Nanomaterials 2020;10:1–14. https://doi.org/10.3390/nano10122341.",571,MoS-CoTe,Pt gauze,Ag/AgCl,1,300,420,100,1,Na2SO4,0.5,7,2.24,Ag/AgCl,0.23,0.197,0.84,1.884
4762,7835,146,"Sitara E, Nasir H, Mumtaz A, Ehsan MF, Sohail M, Iram S, et al. Efficient photoelectrochemical water splitting by tailoring mos2/cote heterojunction in a photoelectrochemical cell. Nanomaterials 2020;10:1–14. https://doi.org/10.3390/nano10122341.",571,MoS-CoTe,Pt gauze,Ag/AgCl,1,300,420,100,1,Na2SO4,0.5,7,2.24,Ag/AgCl,0.287,0.197,0.897,1.923
4763,7836,146,"Sitara E, Nasir H, Mumtaz A, Ehsan MF, Sohail M, Iram S, et al. Efficient photoelectrochemical water splitting by tailoring mos2/cote heterojunction in a photoelectrochemical cell. Nanomaterials 2020;10:1–14. https://doi.org/10.3390/nano10122341.",571,MoS-CoTe,Pt gauze,Ag/AgCl,1,300,420,100,1,Na2SO4,0.5,7,2.24,Ag/AgCl,0.343,0.197,0.953,1.933
4764,7837,146,"Sitara E, Nasir H, Mumtaz A, Ehsan MF, Sohail M, Iram S, et al. Efficient photoelectrochemical water splitting by tailoring mos2/cote heterojunction in a photoelectrochemical cell. Nanomaterials 2020;10:1–14. https://doi.org/10.3390/nano10122341.",571,MoS-CoTe,Pt gauze,Ag/AgCl,1,300,420,100,1,Na2SO4,0.5,7,2.24,Ag/AgCl,0.399,0.197,1.009,1.973
4765,7838,146,"Sitara E, Nasir H, Mumtaz A, Ehsan MF, Sohail M, Iram S, et al. Efficient photoelectrochemical water splitting by tailoring mos2/cote heterojunction in a photoelectrochemical cell. Nanomaterials 2020;10:1–14. https://doi.org/10.3390/nano10122341.",571,MoS-CoTe,Pt gauze,Ag/AgCl,1,300,420,100,1,Na2SO4,0.5,7,2.24,Ag/AgCl,0.456,0.197,1.066,2.075
4766,7839,146,"Sitara E, Nasir H, Mumtaz A, Ehsan MF, Sohail M, Iram S, et al. Efficient photoelectrochemical water splitting by tailoring mos2/cote heterojunction in a photoelectrochemical cell. Nanomaterials 2020;10:1–14. https://doi.org/10.3390/nano10122341.",571,MoS-CoTe,Pt gauze,Ag/AgCl,1,300,420,100,1,Na2SO4,0.5,7,2.24,Ag/AgCl,0.512,0.197,1.122,2.229
4767,7840,146,"Sitara E, Nasir H, Mumtaz A, Ehsan MF, Sohail M, Iram S, et al. Efficient photoelectrochemical water splitting by tailoring mos2/cote heterojunction in a photoelectrochemical cell. Nanomaterials 2020;10:1–14. https://doi.org/10.3390/nano10122341.",571,MoS-CoTe,Pt gauze,Ag/AgCl,1,300,420,100,1,Na2SO4,0.5,7,2.24,Ag/AgCl,0.566,0.197,1.176,2.419
4768,7841,146,"Sitara E, Nasir H, Mumtaz A, Ehsan MF, Sohail M, Iram S, et al. Efficient photoelectrochemical water splitting by tailoring mos2/cote heterojunction in a photoelectrochemical cell. Nanomaterials 2020;10:1–14. https://doi.org/10.3390/nano10122341.",571,MoS-CoTe,Pt gauze,Ag/AgCl,1,300,420,100,1,Na2SO4,0.5,7,2.24,Ag/AgCl,0.612,0.197,1.222,2.647
4769,7842,146,"Sitara E, Nasir H, Mumtaz A, Ehsan MF, Sohail M, Iram S, et al. Efficient photoelectrochemical water splitting by tailoring mos2/cote heterojunction in a photoelectrochemical cell. Nanomaterials 2020;10:1–14. https://doi.org/10.3390/nano10122341.",571,MoS-CoTe,Pt gauze,Ag/AgCl,1,300,420,100,1,Na2SO4,0.5,7,2.24,Ag/AgCl,0.648,0.197,1.258,2.884
4770,7843,146,"Sitara E, Nasir H, Mumtaz A, Ehsan MF, Sohail M, Iram S, et al. Efficient photoelectrochemical water splitting by tailoring mos2/cote heterojunction in a photoelectrochemical cell. Nanomaterials 2020;10:1–14. https://doi.org/10.3390/nano10122341.",571,MoS-CoTe,Pt gauze,Ag/AgCl,1,300,420,100,1,Na2SO4,0.5,7,2.24,Ag/AgCl,0.678,0.197,1.288,3.12
4771,7844,146,"Sitara E, Nasir H, Mumtaz A, Ehsan MF, Sohail M, Iram S, et al. Efficient photoelectrochemical water splitting by tailoring mos2/cote heterojunction in a photoelectrochemical cell. Nanomaterials 2020;10:1–14. https://doi.org/10.3390/nano10122341.",571,MoS-CoTe,Pt gauze,Ag/AgCl,1,300,420,100,1,Na2SO4,0.5,7,2.24,Ag/AgCl,0.694,0.197,1.304,3.263
4997,8070,148,"Fei H, Yang Y, Rogow DL, Fan X, Oliver SRJ. Polymer-templated nanospider TiO2 thin films for efficient photoelectrochemical water splitting. ACS Appl Mater Interfaces 2010;2:974–9. https://doi.org/10.1021/am100087b.",308,TiO,Pt wire,Ag/AgCl,0.1,1000,410,100,0,NaOH,0.1,13,3.5,Ag/AgCl,-0.609,0.197,0.355,0.0286
4998,8071,148,"Fei H, Yang Y, Rogow DL, Fan X, Oliver SRJ. Polymer-templated nanospider TiO2 thin films for efficient photoelectrochemical water splitting. ACS Appl Mater Interfaces 2010;2:974–9. https://doi.org/10.1021/am100087b.",308,TiO,Pt wire,Ag/AgCl,0.1,1000,410,100,0,NaOH,0.1,13,3.5,Ag/AgCl,-0.406,0.197,0.558,0.0353
4999,8072,148,"Fei H, Yang Y, Rogow DL, Fan X, Oliver SRJ. Polymer-templated nanospider TiO2 thin films for efficient photoelectrochemical water splitting. ACS Appl Mater Interfaces 2010;2:974–9. https://doi.org/10.1021/am100087b.",308,TiO,Pt wire,Ag/AgCl,0.1,1000,410,100,0,NaOH,0.1,13,3.5,Ag/AgCl,-0.21,0.197,0.754,0.0871
5000,8073,148,"Fei H, Yang Y, Rogow DL, Fan X, Oliver SRJ. Polymer-templated nanospider TiO2 thin films for efficient photoelectrochemical water splitting. ACS Appl Mater Interfaces 2010;2:974–9. https://doi.org/10.1021/am100087b.",308,TiO,Pt wire,Ag/AgCl,0.1,1000,410,100,0,NaOH,0.1,13,3.5,Ag/AgCl,-0.00552,0.197,0.95848,0.109
5001,8074,148,"Fei H, Yang Y, Rogow DL, Fan X, Oliver SRJ. Polymer-templated nanospider TiO2 thin films for efficient photoelectrochemical water splitting. ACS Appl Mater Interfaces 2010;2:974–9. https://doi.org/10.1021/am100087b.",308,TiO,Pt wire,Ag/AgCl,0.1,1000,410,100,0,NaOH,0.1,13,3.5,Ag/AgCl,0.215,0.197,1.179,0.108
5002,8075,148,"Fei H, Yang Y, Rogow DL, Fan X, Oliver SRJ. Polymer-templated nanospider TiO2 thin films for efficient photoelectrochemical water splitting. ACS Appl Mater Interfaces 2010;2:974–9. https://doi.org/10.1021/am100087b.",308,TiO,Pt wire,Ag/AgCl,0.1,1000,410,100,0,NaOH,0.1,13,3.5,Ag/AgCl,0.408,0.197,1.372,0.108
5003,8076,148,"Fei H, Yang Y, Rogow DL, Fan X, Oliver SRJ. Polymer-templated nanospider TiO2 thin films for efficient photoelectrochemical water splitting. ACS Appl Mater Interfaces 2010;2:974–9. https://doi.org/10.1021/am100087b.",308,TiO,Pt wire,Ag/AgCl,0.1,1000,410,100,0,NaOH,0.1,13,3.5,Ag/AgCl,0.623,0.197,1.587,0.112
5004,8077,148,"Fei H, Yang Y, Rogow DL, Fan X, Oliver SRJ. Polymer-templated nanospider TiO2 thin films for efficient photoelectrochemical water splitting. ACS Appl Mater Interfaces 2010;2:974–9. https://doi.org/10.1021/am100087b.",308,TiO,Pt wire,Ag/AgCl,0.1,1000,410,100,0,NaOH,0.1,13,3.5,Ag/AgCl,0.821,0.197,1.785,0.116
5005,8078,148,"Fei H, Yang Y, Rogow DL, Fan X, Oliver SRJ. Polymer-templated nanospider TiO2 thin films for efficient photoelectrochemical water splitting. ACS Appl Mater Interfaces 2010;2:974–9. https://doi.org/10.1021/am100087b.",308,TiO,Pt wire,Ag/AgCl,0.1,1000,410,100,0,NaOH,0.1,13,3.5,Ag/AgCl,1.02,0.197,1.984,0.119
5006,8079,148,"Fei H, Yang Y, Rogow DL, Fan X, Oliver SRJ. Polymer-templated nanospider TiO2 thin films for efficient photoelectrochemical water splitting. ACS Appl Mater Interfaces 2010;2:974–9. https://doi.org/10.1021/am100087b.",308,TiO,Pt wire,Ag/AgCl,0.1,1000,410,100,0,NaOH,0.1,13,3.5,Ag/AgCl,1.19,0.197,2.154,0.138
5007,8080,148,"Fei H, Yang Y, Rogow DL, Fan X, Oliver SRJ. Polymer-templated nanospider TiO2 thin films for efficient photoelectrochemical water splitting. ACS Appl Mater Interfaces 2010;2:974–9. https://doi.org/10.1021/am100087b.",309,TiO,Pt wire,Ag/AgCl,0.1,1000,410,100,0,NaOH,0.1,13,3.5,Ag/AgCl,-0.603,0.197,0.361,-0.00165
5008,8081,148,"Fei H, Yang Y, Rogow DL, Fan X, Oliver SRJ. Polymer-templated nanospider TiO2 thin films for efficient photoelectrochemical water splitting. ACS Appl Mater Interfaces 2010;2:974–9. https://doi.org/10.1021/am100087b.",309,TiO,Pt wire,Ag/AgCl,0.1,1000,410,100,0,NaOH,0.1,13,3.5,Ag/AgCl,-0.402,0.197,0.562,0.0507
5009,8082,148,"Fei H, Yang Y, Rogow DL, Fan X, Oliver SRJ. Polymer-templated nanospider TiO2 thin films for efficient photoelectrochemical water splitting. ACS Appl Mater Interfaces 2010;2:974–9. https://doi.org/10.1021/am100087b.",309,TiO,Pt wire,Ag/AgCl,0.1,1000,410,100,0,NaOH,0.1,13,3.5,Ag/AgCl,-0.216,0.197,0.748,0.115
5010,8083,148,"Fei H, Yang Y, Rogow DL, Fan X, Oliver SRJ. Polymer-templated nanospider TiO2 thin films for efficient photoelectrochemical water splitting. ACS Appl Mater Interfaces 2010;2:974–9. https://doi.org/10.1021/am100087b.",309,TiO,Pt wire,Ag/AgCl,0.1,1000,410,100,0,NaOH,0.1,13,3.5,Ag/AgCl,-0.0037,0.197,0.9603,0.13
5011,8084,148,"Fei H, Yang Y, Rogow DL, Fan X, Oliver SRJ. Polymer-templated nanospider TiO2 thin films for efficient photoelectrochemical water splitting. ACS Appl Mater Interfaces 2010;2:974–9. https://doi.org/10.1021/am100087b.",309,TiO,Pt wire,Ag/AgCl,0.1,1000,410,100,0,NaOH,0.1,13,3.5,Ag/AgCl,0.219,0.197,1.183,0.131
5012,8085,148,"Fei H, Yang Y, Rogow DL, Fan X, Oliver SRJ. Polymer-templated nanospider TiO2 thin films for efficient photoelectrochemical water splitting. ACS Appl Mater Interfaces 2010;2:974–9. https://doi.org/10.1021/am100087b.",309,TiO,Pt wire,Ag/AgCl,0.1,1000,410,100,0,NaOH,0.1,13,3.5,Ag/AgCl,0.417,0.197,1.381,0.132
5013,8086,148,"Fei H, Yang Y, Rogow DL, Fan X, Oliver SRJ. Polymer-templated nanospider TiO2 thin films for efficient photoelectrochemical water splitting. ACS Appl Mater Interfaces 2010;2:974–9. https://doi.org/10.1021/am100087b.",309,TiO,Pt wire,Ag/AgCl,0.1,1000,410,100,0,NaOH,0.1,13,3.5,Ag/AgCl,0.627,0.197,1.591,0.131
5014,8087,148,"Fei H, Yang Y, Rogow DL, Fan X, Oliver SRJ. Polymer-templated nanospider TiO2 thin films for efficient photoelectrochemical water splitting. ACS Appl Mater Interfaces 2010;2:974–9. https://doi.org/10.1021/am100087b.",309,TiO,Pt wire,Ag/AgCl,0.1,1000,410,100,0,NaOH,0.1,13,3.5,Ag/AgCl,0.822,0.197,1.786,0.134
5015,8088,148,"Fei H, Yang Y, Rogow DL, Fan X, Oliver SRJ. Polymer-templated nanospider TiO2 thin films for efficient photoelectrochemical water splitting. ACS Appl Mater Interfaces 2010;2:974–9. https://doi.org/10.1021/am100087b.",309,TiO,Pt wire,Ag/AgCl,0.1,1000,410,100,0,NaOH,0.1,13,3.5,Ag/AgCl,1.01,0.197,1.974,0.145
5016,8089,148,"Fei H, Yang Y, Rogow DL, Fan X, Oliver SRJ. Polymer-templated nanospider TiO2 thin films for efficient photoelectrochemical water splitting. ACS Appl Mater Interfaces 2010;2:974–9. https://doi.org/10.1021/am100087b.",309,TiO,Pt wire,Ag/AgCl,0.1,1000,410,100,0,NaOH,0.1,13,3.5,Ag/AgCl,1.18,0.197,2.144,0.163
5017,8090,148,"Fei H, Yang Y, Rogow DL, Fan X, Oliver SRJ. Polymer-templated nanospider TiO2 thin films for efficient photoelectrochemical water splitting. ACS Appl Mater Interfaces 2010;2:974–9. https://doi.org/10.1021/am100087b.",310,TiO,Pt wire,Ag/AgCl,0.1,1000,410,100,0,NaOH,0.1,13,3.5,Ag/AgCl,-0.596,0.197,0.368,0.00826
5018,8091,148,"Fei H, Yang Y, Rogow DL, Fan X, Oliver SRJ. Polymer-templated nanospider TiO2 thin films for efficient photoelectrochemical water splitting. ACS Appl Mater Interfaces 2010;2:974–9. https://doi.org/10.1021/am100087b.",310,TiO,Pt wire,Ag/AgCl,0.1,1000,410,100,0,NaOH,0.1,13,3.5,Ag/AgCl,-0.398,0.197,0.566,0.0854
5019,8092,148,"Fei H, Yang Y, Rogow DL, Fan X, Oliver SRJ. Polymer-templated nanospider TiO2 thin films for efficient photoelectrochemical water splitting. ACS Appl Mater Interfaces 2010;2:974–9. https://doi.org/10.1021/am100087b.",310,TiO,Pt wire,Ag/AgCl,0.1,1000,410,100,0,NaOH,0.1,13,3.5,Ag/AgCl,-0.209,0.197,0.755,0.209
5020,8093,148,"Fei H, Yang Y, Rogow DL, Fan X, Oliver SRJ. Polymer-templated nanospider TiO2 thin films for efficient photoelectrochemical water splitting. ACS Appl Mater Interfaces 2010;2:974–9. https://doi.org/10.1021/am100087b.",310,TiO,Pt wire,Ag/AgCl,0.1,1000,410,100,0,NaOH,0.1,13,3.5,Ag/AgCl,0.0155,0.197,0.9795,0.23
5021,8094,148,"Fei H, Yang Y, Rogow DL, Fan X, Oliver SRJ. Polymer-templated nanospider TiO2 thin films for efficient photoelectrochemical water splitting. ACS Appl Mater Interfaces 2010;2:974–9. https://doi.org/10.1021/am100087b.",310,TiO,Pt wire,Ag/AgCl,0.1,1000,410,100,0,NaOH,0.1,13,3.5,Ag/AgCl,0.261,0.197,1.225,0.233
5022,8095,148,"Fei H, Yang Y, Rogow DL, Fan X, Oliver SRJ. Polymer-templated nanospider TiO2 thin films for efficient photoelectrochemical water splitting. ACS Appl Mater Interfaces 2010;2:974–9. https://doi.org/10.1021/am100087b.",310,TiO,Pt wire,Ag/AgCl,0.1,1000,410,100,0,NaOH,0.1,13,3.5,Ag/AgCl,0.433,0.197,1.397,0.237
5023,8096,148,"Fei H, Yang Y, Rogow DL, Fan X, Oliver SRJ. Polymer-templated nanospider TiO2 thin films for efficient photoelectrochemical water splitting. ACS Appl Mater Interfaces 2010;2:974–9. https://doi.org/10.1021/am100087b.",310,TiO,Pt wire,Ag/AgCl,0.1,1000,410,100,0,NaOH,0.1,13,3.5,Ag/AgCl,0.648,0.197,1.612,0.244
5024,8097,148,"Fei H, Yang Y, Rogow DL, Fan X, Oliver SRJ. Polymer-templated nanospider TiO2 thin films for efficient photoelectrochemical water splitting. ACS Appl Mater Interfaces 2010;2:974–9. https://doi.org/10.1021/am100087b.",310,TiO,Pt wire,Ag/AgCl,0.1,1000,410,100,0,NaOH,0.1,13,3.5,Ag/AgCl,0.804,0.197,1.768,0.249
5025,8098,148,"Fei H, Yang Y, Rogow DL, Fan X, Oliver SRJ. Polymer-templated nanospider TiO2 thin films for efficient photoelectrochemical water splitting. ACS Appl Mater Interfaces 2010;2:974–9. https://doi.org/10.1021/am100087b.",310,TiO,Pt wire,Ag/AgCl,0.1,1000,410,100,0,NaOH,0.1,13,3.5,Ag/AgCl,1.01,0.197,1.974,0.26
5026,8099,148,"Fei H, Yang Y, Rogow DL, Fan X, Oliver SRJ. Polymer-templated nanospider TiO2 thin films for efficient photoelectrochemical water splitting. ACS Appl Mater Interfaces 2010;2:974–9. https://doi.org/10.1021/am100087b.",310,TiO,Pt wire,Ag/AgCl,0.1,1000,410,100,0,NaOH,0.1,13,3.5,Ag/AgCl,1.18,0.197,2.144,0.298
5164,8332,157,"Mahajan VK, Mohapatra SK, Misra M. Stability of TiO2 nanotube arrays in photoelectrochemical studies. Int J Hydrogen Energy 2008;33:5369–74. https://doi.org/10.1016/j.ijhydene.2008.06.074.",350,TiO,Pt foil,Ag/AgCl,3.5,300,410,87,1,KOH,1,14,3.260526316,Ag/AgCl,-0.678,0.197,0.345,0.475142857
5165,8333,157,"Mahajan VK, Mohapatra SK, Misra M. Stability of TiO2 nanotube arrays in photoelectrochemical studies. Int J Hydrogen Energy 2008;33:5369–74. https://doi.org/10.1016/j.ijhydene.2008.06.074.",350,TiO,Pt foil,Ag/AgCl,3.5,300,410,87,1,KOH,1,14,3.260526316,Ag/AgCl,-0.59,0.197,0.433,0.924285714
5166,8334,157,"Mahajan VK, Mohapatra SK, Misra M. Stability of TiO2 nanotube arrays in photoelectrochemical studies. Int J Hydrogen Energy 2008;33:5369–74. https://doi.org/10.1016/j.ijhydene.2008.06.074.",350,TiO,Pt foil,Ag/AgCl,3.5,300,410,87,1,KOH,1,14,3.260526316,Ag/AgCl,-0.549,0.197,0.474,1.121142857
5167,8335,157,"Mahajan VK, Mohapatra SK, Misra M. Stability of TiO2 nanotube arrays in photoelectrochemical studies. Int J Hydrogen Energy 2008;33:5369–74. https://doi.org/10.1016/j.ijhydene.2008.06.074.",350,TiO,Pt foil,Ag/AgCl,3.5,300,410,87,1,KOH,1,14,3.260526316,Ag/AgCl,-0.429,0.197,0.594,1.398285714
5168,8336,157,"Mahajan VK, Mohapatra SK, Misra M. Stability of TiO2 nanotube arrays in photoelectrochemical studies. Int J Hydrogen Energy 2008;33:5369–74. https://doi.org/10.1016/j.ijhydene.2008.06.074.",350,TiO,Pt foil,Ag/AgCl,3.5,300,410,87,1,KOH,1,14,3.260526316,Ag/AgCl,-0.392,0.197,0.631,1.429142857
5169,8337,157,"Mahajan VK, Mohapatra SK, Misra M. Stability of TiO2 nanotube arrays in photoelectrochemical studies. Int J Hydrogen Energy 2008;33:5369–74. https://doi.org/10.1016/j.ijhydene.2008.06.074.",350,TiO,Pt foil,Ag/AgCl,3.5,300,410,87,1,KOH,1,14,3.260526316,Ag/AgCl,-0.304,0.197,0.719,1.485142857
5170,8338,157,"Mahajan VK, Mohapatra SK, Misra M. Stability of TiO2 nanotube arrays in photoelectrochemical studies. Int J Hydrogen Energy 2008;33:5369–74. https://doi.org/10.1016/j.ijhydene.2008.06.074.",350,TiO,Pt foil,Ag/AgCl,3.5,300,410,87,1,KOH,1,14,3.260526316,Ag/AgCl,-0.249,0.197,0.774,1.522285714
5171,8339,157,"Mahajan VK, Mohapatra SK, Misra M. Stability of TiO2 nanotube arrays in photoelectrochemical studies. Int J Hydrogen Energy 2008;33:5369–74. https://doi.org/10.1016/j.ijhydene.2008.06.074.",350,TiO,Pt foil,Ag/AgCl,3.5,300,410,87,1,KOH,1,14,3.260526316,Ag/AgCl,-0.187,0.197,0.836,1.528857143
5172,8340,157,"Mahajan VK, Mohapatra SK, Misra M. Stability of TiO2 nanotube arrays in photoelectrochemical studies. Int J Hydrogen Energy 2008;33:5369–74. https://doi.org/10.1016/j.ijhydene.2008.06.074.",350,TiO,Pt foil,Ag/AgCl,3.5,300,410,87,1,KOH,1,14,3.260526316,Ag/AgCl,-0.125,0.197,0.898,1.553714286
5173,8341,157,"Mahajan VK, Mohapatra SK, Misra M. Stability of TiO2 nanotube arrays in photoelectrochemical studies. Int J Hydrogen Energy 2008;33:5369–74. https://doi.org/10.1016/j.ijhydene.2008.06.074.",350,TiO,Pt foil,Ag/AgCl,3.5,300,410,87,1,KOH,1,14,3.260526316,Ag/AgCl,-0.004,0.197,1.019,1.597428571
5174,8342,157,"Mahajan VK, Mohapatra SK, Misra M. Stability of TiO2 nanotube arrays in photoelectrochemical studies. Int J Hydrogen Energy 2008;33:5369–74. https://doi.org/10.1016/j.ijhydene.2008.06.074.",350,TiO,Pt foil,Ag/AgCl,3.5,300,410,87,1,KOH,1,14,3.260526316,Ag/AgCl,0.048,0.197,1.071,1.604
5175,8343,157,"Mahajan VK, Mohapatra SK, Misra M. Stability of TiO2 nanotube arrays in photoelectrochemical studies. Int J Hydrogen Energy 2008;33:5369–74. https://doi.org/10.1016/j.ijhydene.2008.06.074.",350,TiO,Pt foil,Ag/AgCl,3.5,300,410,87,1,KOH,1,14,3.260526316,Ag/AgCl,0.161,0.197,1.184,1.635428571
5176,8344,157,"Mahajan VK, Mohapatra SK, Misra M. Stability of TiO2 nanotube arrays in photoelectrochemical studies. Int J Hydrogen Energy 2008;33:5369–74. https://doi.org/10.1016/j.ijhydene.2008.06.074.",350,TiO,Pt foil,Ag/AgCl,3.5,300,410,87,1,KOH,1,14,3.260526316,Ag/AgCl,0.238,0.197,1.261,1.642
5177,8345,157,"Mahajan VK, Mohapatra SK, Misra M. Stability of TiO2 nanotube arrays in photoelectrochemical studies. Int J Hydrogen Energy 2008;33:5369–74. https://doi.org/10.1016/j.ijhydene.2008.06.074.",350,TiO,Pt foil,Ag/AgCl,3.5,300,410,87,1,KOH,1,14,3.260526316,Ag/AgCl,0.403,0.197,1.426,1.667714286
5178,8346,157,"Mahajan VK, Mohapatra SK, Misra M. Stability of TiO2 nanotube arrays in photoelectrochemical studies. Int J Hydrogen Energy 2008;33:5369–74. https://doi.org/10.1016/j.ijhydene.2008.06.074.",350,TiO,Pt foil,Ag/AgCl,3.5,300,410,87,1,KOH,1,14,3.260526316,Ag/AgCl,0.495,0.197,1.518,1.674285714
5179,8347,157,"Mahajan VK, Mohapatra SK, Misra M. Stability of TiO2 nanotube arrays in photoelectrochemical studies. Int J Hydrogen Energy 2008;33:5369–74. https://doi.org/10.1016/j.ijhydene.2008.06.074.",350,TiO,Pt foil,Ag/AgCl,3.5,300,410,87,1,KOH,1,14,3.260526316,Ag/AgCl,0.645,0.197,1.668,1.687428571
5180,8348,157,"Mahajan VK, Mohapatra SK, Misra M. Stability of TiO2 nanotube arrays in photoelectrochemical studies. Int J Hydrogen Energy 2008;33:5369–74. https://doi.org/10.1016/j.ijhydene.2008.06.074.",350,TiO,Pt foil,Ag/AgCl,3.5,300,410,87,1,KOH,1,14,3.260526316,Ag/AgCl,0.777,0.197,1.8,1.706857143
5181,8349,157,"Mahajan VK, Mohapatra SK, Misra M. Stability of TiO2 nanotube arrays in photoelectrochemical studies. Int J Hydrogen Energy 2008;33:5369–74. https://doi.org/10.1016/j.ijhydene.2008.06.074.",350,TiO,Pt foil,Ag/AgCl,3.5,300,410,87,1,KOH,1,14,3.260526316,Ag/AgCl,0.905,0.197,1.928,1.713714286
5182,8350,157,"Mahajan VK, Mohapatra SK, Misra M. Stability of TiO2 nanotube arrays in photoelectrochemical studies. Int J Hydrogen Energy 2008;33:5369–74. https://doi.org/10.1016/j.ijhydene.2008.06.074.",350,TiO,Pt foil,Ag/AgCl,3.5,300,410,87,1,KOH,1,14,3.260526316,Ag/AgCl,1.048,0.197,2.071,1.726857143
5183,8351,157,"Mahajan VK, Mohapatra SK, Misra M. Stability of TiO2 nanotube arrays in photoelectrochemical studies. Int J Hydrogen Energy 2008;33:5369–74. https://doi.org/10.1016/j.ijhydene.2008.06.074.",350,TiO,Pt foil,Ag/AgCl,3.5,300,410,87,1,KOH,1,14,3.260526316,Ag/AgCl,1.187,0.197,2.21,1.746285714
5184,8352,157,"Mahajan VK, Mohapatra SK, Misra M. Stability of TiO2 nanotube arrays in photoelectrochemical studies. Int J Hydrogen Energy 2008;33:5369–74. https://doi.org/10.1016/j.ijhydene.2008.06.074.",351,TiO,Pt foil,Ag/AgCl,0.63,300,410,87,1,KOH,1,14,3.260526316,Ag/AgCl,-0.736,0.197,0.287,0.217
5185,8353,157,"Mahajan VK, Mohapatra SK, Misra M. Stability of TiO2 nanotube arrays in photoelectrochemical studies. Int J Hydrogen Energy 2008;33:5369–74. https://doi.org/10.1016/j.ijhydene.2008.06.074.",351,TiO,Pt foil,Ag/AgCl,0.63,300,410,87,1,KOH,1,14,3.260526316,Ag/AgCl,-0.715,0.197,0.308,0.379
5186,8354,157,"Mahajan VK, Mohapatra SK, Misra M. Stability of TiO2 nanotube arrays in photoelectrochemical studies. Int J Hydrogen Energy 2008;33:5369–74. https://doi.org/10.1016/j.ijhydene.2008.06.074.",351,TiO,Pt foil,Ag/AgCl,0.63,300,410,87,1,KOH,1,14,3.260526316,Ag/AgCl,-0.706,0.197,0.317,0.456
5187,8355,157,"Mahajan VK, Mohapatra SK, Misra M. Stability of TiO2 nanotube arrays in photoelectrochemical studies. Int J Hydrogen Energy 2008;33:5369–74. https://doi.org/10.1016/j.ijhydene.2008.06.074.",351,TiO,Pt foil,Ag/AgCl,0.63,300,410,87,1,KOH,1,14,3.260526316,Ag/AgCl,-0.663,0.197,0.36,0.759
5188,8356,157,"Mahajan VK, Mohapatra SK, Misra M. Stability of TiO2 nanotube arrays in photoelectrochemical studies. Int J Hydrogen Energy 2008;33:5369–74. https://doi.org/10.1016/j.ijhydene.2008.06.074.",351,TiO,Pt foil,Ag/AgCl,0.63,300,410,87,1,KOH,1,14,3.260526316,Ag/AgCl,-0.649,0.197,0.374,0.843
5189,8357,157,"Mahajan VK, Mohapatra SK, Misra M. Stability of TiO2 nanotube arrays in photoelectrochemical studies. Int J Hydrogen Energy 2008;33:5369–74. https://doi.org/10.1016/j.ijhydene.2008.06.074.",351,TiO,Pt foil,Ag/AgCl,0.63,300,410,87,1,KOH,1,14,3.260526316,Ag/AgCl,-0.636,0.197,0.387,0.913
5190,8358,157,"Mahajan VK, Mohapatra SK, Misra M. Stability of TiO2 nanotube arrays in photoelectrochemical studies. Int J Hydrogen Energy 2008;33:5369–74. https://doi.org/10.1016/j.ijhydene.2008.06.074.",351,TiO,Pt foil,Ag/AgCl,0.63,300,410,87,1,KOH,1,14,3.260526316,Ag/AgCl,-0.621,0.197,0.402,0.991
5191,8359,157,"Mahajan VK, Mohapatra SK, Misra M. Stability of TiO2 nanotube arrays in photoelectrochemical studies. Int J Hydrogen Energy 2008;33:5369–74. https://doi.org/10.1016/j.ijhydene.2008.06.074.",351,TiO,Pt foil,Ag/AgCl,0.63,300,410,87,1,KOH,1,14,3.260526316,Ag/AgCl,-0.582,0.197,0.441,1.134
5192,8360,157,"Mahajan VK, Mohapatra SK, Misra M. Stability of TiO2 nanotube arrays in photoelectrochemical studies. Int J Hydrogen Energy 2008;33:5369–74. https://doi.org/10.1016/j.ijhydene.2008.06.074.",351,TiO,Pt foil,Ag/AgCl,0.63,300,410,87,1,KOH,1,14,3.260526316,Ag/AgCl,-0.52,0.197,0.503,1.255
5193,8361,157,"Mahajan VK, Mohapatra SK, Misra M. Stability of TiO2 nanotube arrays in photoelectrochemical studies. Int J Hydrogen Energy 2008;33:5369–74. https://doi.org/10.1016/j.ijhydene.2008.06.074.",351,TiO,Pt foil,Ag/AgCl,0.63,300,410,87,1,KOH,1,14,3.260526316,Ag/AgCl,-0.456,0.197,0.567,1.342
5194,8362,157,"Mahajan VK, Mohapatra SK, Misra M. Stability of TiO2 nanotube arrays in photoelectrochemical studies. Int J Hydrogen Energy 2008;33:5369–74. https://doi.org/10.1016/j.ijhydene.2008.06.074.",351,TiO,Pt foil,Ag/AgCl,0.63,300,410,87,1,KOH,1,14,3.260526316,Ag/AgCl,-0.42,0.197,0.603,1.38
5195,8363,157,"Mahajan VK, Mohapatra SK, Misra M. Stability of TiO2 nanotube arrays in photoelectrochemical studies. Int J Hydrogen Energy 2008;33:5369–74. https://doi.org/10.1016/j.ijhydene.2008.06.074.",351,TiO,Pt foil,Ag/AgCl,0.63,300,410,87,1,KOH,1,14,3.260526316,Ag/AgCl,-0.358,0.197,0.665,1.425
5196,8364,157,"Mahajan VK, Mohapatra SK, Misra M. Stability of TiO2 nanotube arrays in photoelectrochemical studies. Int J Hydrogen Energy 2008;33:5369–74. https://doi.org/10.1016/j.ijhydene.2008.06.074.",351,TiO,Pt foil,Ag/AgCl,0.63,300,410,87,1,KOH,1,14,3.260526316,Ag/AgCl,-0.292,0.197,0.731,1.47
5197,8365,157,"Mahajan VK, Mohapatra SK, Misra M. Stability of TiO2 nanotube arrays in photoelectrochemical studies. Int J Hydrogen Energy 2008;33:5369–74. https://doi.org/10.1016/j.ijhydene.2008.06.074.",351,TiO,Pt foil,Ag/AgCl,0.63,300,410,87,1,KOH,1,14,3.260526316,Ag/AgCl,-0.259,0.197,0.764,1.486
5198,8366,157,"Mahajan VK, Mohapatra SK, Misra M. Stability of TiO2 nanotube arrays in photoelectrochemical studies. Int J Hydrogen Energy 2008;33:5369–74. https://doi.org/10.1016/j.ijhydene.2008.06.074.",351,TiO,Pt foil,Ag/AgCl,0.63,300,410,87,1,KOH,1,14,3.260526316,Ag/AgCl,-0.226,0.197,0.797,1.498
5199,8367,157,"Mahajan VK, Mohapatra SK, Misra M. Stability of TiO2 nanotube arrays in photoelectrochemical studies. Int J Hydrogen Energy 2008;33:5369–74. https://doi.org/10.1016/j.ijhydene.2008.06.074.",351,TiO,Pt foil,Ag/AgCl,0.63,300,410,87,1,KOH,1,14,3.260526316,Ag/AgCl,-0.194,0.197,0.829,1.513
5200,8368,157,"Mahajan VK, Mohapatra SK, Misra M. Stability of TiO2 nanotube arrays in photoelectrochemical studies. Int J Hydrogen Energy 2008;33:5369–74. https://doi.org/10.1016/j.ijhydene.2008.06.074.",351,TiO,Pt foil,Ag/AgCl,0.63,300,410,87,1,KOH,1,14,3.260526316,Ag/AgCl,-0.161,0.197,0.862,1.527
5201,8369,157,"Mahajan VK, Mohapatra SK, Misra M. Stability of TiO2 nanotube arrays in photoelectrochemical studies. Int J Hydrogen Energy 2008;33:5369–74. https://doi.org/10.1016/j.ijhydene.2008.06.074.",351,TiO,Pt foil,Ag/AgCl,0.63,300,410,87,1,KOH,1,14,3.260526316,Ag/AgCl,-0.098,0.197,0.925,1.551
5202,8370,157,"Mahajan VK, Mohapatra SK, Misra M. Stability of TiO2 nanotube arrays in photoelectrochemical studies. Int J Hydrogen Energy 2008;33:5369–74. https://doi.org/10.1016/j.ijhydene.2008.06.074.",351,TiO,Pt foil,Ag/AgCl,0.63,300,410,87,1,KOH,1,14,3.260526316,Ag/AgCl,-0.065,0.197,0.958,1.561
5203,8371,157,"Mahajan VK, Mohapatra SK, Misra M. Stability of TiO2 nanotube arrays in photoelectrochemical studies. Int J Hydrogen Energy 2008;33:5369–74. https://doi.org/10.1016/j.ijhydene.2008.06.074.",351,TiO,Pt foil,Ag/AgCl,0.63,300,410,87,1,KOH,1,14,3.260526316,Ag/AgCl,0.001,0.197,1.024,1.577
5204,8372,157,"Mahajan VK, Mohapatra SK, Misra M. Stability of TiO2 nanotube arrays in photoelectrochemical studies. Int J Hydrogen Energy 2008;33:5369–74. https://doi.org/10.1016/j.ijhydene.2008.06.074.",351,TiO,Pt foil,Ag/AgCl,0.63,300,410,87,1,KOH,1,14,3.260526316,Ag/AgCl,0.036,0.197,1.059,1.588
5205,8373,157,"Mahajan VK, Mohapatra SK, Misra M. Stability of TiO2 nanotube arrays in photoelectrochemical studies. Int J Hydrogen Energy 2008;33:5369–74. https://doi.org/10.1016/j.ijhydene.2008.06.074.",351,TiO,Pt foil,Ag/AgCl,0.63,300,410,87,1,KOH,1,14,3.260526316,Ag/AgCl,0.101,0.197,1.124,1.601
5206,8374,157,"Mahajan VK, Mohapatra SK, Misra M. Stability of TiO2 nanotube arrays in photoelectrochemical studies. Int J Hydrogen Energy 2008;33:5369–74. https://doi.org/10.1016/j.ijhydene.2008.06.074.",351,TiO,Pt foil,Ag/AgCl,0.63,300,410,87,1,KOH,1,14,3.260526316,Ag/AgCl,0.134,0.197,1.157,1.61
5207,8375,157,"Mahajan VK, Mohapatra SK, Misra M. Stability of TiO2 nanotube arrays in photoelectrochemical studies. Int J Hydrogen Energy 2008;33:5369–74. https://doi.org/10.1016/j.ijhydene.2008.06.074.",351,TiO,Pt foil,Ag/AgCl,0.63,300,410,87,1,KOH,1,14,3.260526316,Ag/AgCl,0.167,0.197,1.19,1.619
5208,8376,157,"Mahajan VK, Mohapatra SK, Misra M. Stability of TiO2 nanotube arrays in photoelectrochemical studies. Int J Hydrogen Energy 2008;33:5369–74. https://doi.org/10.1016/j.ijhydene.2008.06.074.",351,TiO,Pt foil,Ag/AgCl,0.63,300,410,87,1,KOH,1,14,3.260526316,Ag/AgCl,0.199,0.197,1.222,1.627
5209,8377,157,"Mahajan VK, Mohapatra SK, Misra M. Stability of TiO2 nanotube arrays in photoelectrochemical studies. Int J Hydrogen Energy 2008;33:5369–74. https://doi.org/10.1016/j.ijhydene.2008.06.074.",351,TiO,Pt foil,Ag/AgCl,0.63,300,410,87,1,KOH,1,14,3.260526316,Ag/AgCl,0.232,0.197,1.255,1.634
5210,8378,157,"Mahajan VK, Mohapatra SK, Misra M. Stability of TiO2 nanotube arrays in photoelectrochemical studies. Int J Hydrogen Energy 2008;33:5369–74. https://doi.org/10.1016/j.ijhydene.2008.06.074.",351,TiO,Pt foil,Ag/AgCl,0.63,300,410,87,1,KOH,1,14,3.260526316,Ag/AgCl,0.292,0.197,1.315,1.646
5237,8461,161,"Shi X, Zhang K, Shin K, Moon JH, Lee TW, Park JH. Constructing inverse opal structured hematite photoanodes via electrochemical process and their application to photoelectrochemical water splitting. Phys Chem Chem Phys 2013;15:11717–22. https://doi.org/10.1039/c3cp50459j.",103,FeO,Pt plate,Ag/AgCl,1.5,300,410,100,1,NaOH,1,14,1.9,Ag/AgCl,-0.402,0.197,0.621,-0.657
5238,8462,161,"Shi X, Zhang K, Shin K, Moon JH, Lee TW, Park JH. Constructing inverse opal structured hematite photoanodes via electrochemical process and their application to photoelectrochemical water splitting. Phys Chem Chem Phys 2013;15:11717–22. https://doi.org/10.1039/c3cp50459j.",103,FeO,Pt plate,Ag/AgCl,1.5,300,410,100,1,NaOH,1,14,1.9,Ag/AgCl,-0.3,0.197,0.723,-0.405
5239,8463,161,"Shi X, Zhang K, Shin K, Moon JH, Lee TW, Park JH. Constructing inverse opal structured hematite photoanodes via electrochemical process and their application to photoelectrochemical water splitting. Phys Chem Chem Phys 2013;15:11717–22. https://doi.org/10.1039/c3cp50459j.",103,FeO,Pt plate,Ag/AgCl,1.5,300,410,100,1,NaOH,1,14,1.9,Ag/AgCl,-0.195,0.197,0.828,-0.0887
5240,8464,161,"Shi X, Zhang K, Shin K, Moon JH, Lee TW, Park JH. Constructing inverse opal structured hematite photoanodes via electrochemical process and their application to photoelectrochemical water splitting. Phys Chem Chem Phys 2013;15:11717–22. https://doi.org/10.1039/c3cp50459j.",103,FeO,Pt plate,Ag/AgCl,1.5,300,410,100,1,NaOH,1,14,1.9,Ag/AgCl,-0.101,0.197,0.922,0.0979
5241,8465,161,"Shi X, Zhang K, Shin K, Moon JH, Lee TW, Park JH. Constructing inverse opal structured hematite photoanodes via electrochemical process and their application to photoelectrochemical water splitting. Phys Chem Chem Phys 2013;15:11717–22. https://doi.org/10.1039/c3cp50459j.",103,FeO,Pt plate,Ag/AgCl,1.5,300,410,100,1,NaOH,1,14,1.9,Ag/AgCl,-0.00258,0.197,1.02042,0.153
5242,8466,161,"Shi X, Zhang K, Shin K, Moon JH, Lee TW, Park JH. Constructing inverse opal structured hematite photoanodes via electrochemical process and their application to photoelectrochemical water splitting. Phys Chem Chem Phys 2013;15:11717–22. https://doi.org/10.1039/c3cp50459j.",103,FeO,Pt plate,Ag/AgCl,1.5,300,410,100,1,NaOH,1,14,1.9,Ag/AgCl,0.101,0.197,1.124,0.142
5243,8467,161,"Shi X, Zhang K, Shin K, Moon JH, Lee TW, Park JH. Constructing inverse opal structured hematite photoanodes via electrochemical process and their application to photoelectrochemical water splitting. Phys Chem Chem Phys 2013;15:11717–22. https://doi.org/10.1039/c3cp50459j.",103,FeO,Pt plate,Ag/AgCl,1.5,300,410,100,1,NaOH,1,14,1.9,Ag/AgCl,0.212,0.197,1.235,0.852
5244,8468,161,"Shi X, Zhang K, Shin K, Moon JH, Lee TW, Park JH. Constructing inverse opal structured hematite photoanodes via electrochemical process and their application to photoelectrochemical water splitting. Phys Chem Chem Phys 2013;15:11717–22. https://doi.org/10.1039/c3cp50459j.",103,FeO,Pt plate,Ag/AgCl,1.5,300,410,100,1,NaOH,1,14,1.9,Ag/AgCl,0.302,0.197,1.325,1.5
5245,8469,161,"Shi X, Zhang K, Shin K, Moon JH, Lee TW, Park JH. Constructing inverse opal structured hematite photoanodes via electrochemical process and their application to photoelectrochemical water splitting. Phys Chem Chem Phys 2013;15:11717–22. https://doi.org/10.1039/c3cp50459j.",103,FeO,Pt plate,Ag/AgCl,1.5,300,410,100,1,NaOH,1,14,1.9,Ag/AgCl,0.393,0.197,1.416,2.34
5246,8470,161,"Shi X, Zhang K, Shin K, Moon JH, Lee TW, Park JH. Constructing inverse opal structured hematite photoanodes via electrochemical process and their application to photoelectrochemical water splitting. Phys Chem Chem Phys 2013;15:11717–22. https://doi.org/10.1039/c3cp50459j.",103,FeO,Pt plate,Ag/AgCl,1.5,300,410,100,1,NaOH,1,14,1.9,Ag/AgCl,0.495,0.197,1.518,2.86
5247,8471,161,"Shi X, Zhang K, Shin K, Moon JH, Lee TW, Park JH. Constructing inverse opal structured hematite photoanodes via electrochemical process and their application to photoelectrochemical water splitting. Phys Chem Chem Phys 2013;15:11717–22. https://doi.org/10.1039/c3cp50459j.",103,FeO,Pt plate,Ag/AgCl,1.5,300,410,100,1,NaOH,1,14,1.9,Ag/AgCl,0.6,0.197,1.623,3.57
5248,8472,161,"Shi X, Zhang K, Shin K, Moon JH, Lee TW, Park JH. Constructing inverse opal structured hematite photoanodes via electrochemical process and their application to photoelectrochemical water splitting. Phys Chem Chem Phys 2013;15:11717–22. https://doi.org/10.1039/c3cp50459j.",103,FeO,Pt plate,Ag/AgCl,1.5,300,410,100,1,NaOH,1,14,1.9,Ag/AgCl,0.733,0.197,1.756,17.6
