Repository: Nsahu2023/tertiary-hybrid-model-PEC-

File: original  pecdata3featurereducepec2.csv (part 16 of 22)
,Unnamed: 0,Reference,Bibliography,Instance number,First Layer,Counter Electrode,Reference Electrode,WE area(cm2),Power(W),Wavelength(nm),Intensity(mW/cm2),AM1.5G,ElectrolyteType,Electrolyte Molarity (M),pH,BandGap(eV),Bias vs what,Experimental Bias (V),correction factor, RHE bias (V vs RHE),PhotocurrentDensity(mA/cm2)
5249,8473,161,"Shi X, Zhang K, Shin K, Moon JH, Lee TW, Park JH. Constructing inverse opal structured hematite photoanodes via electrochemical process and their application to photoelectrochemical water splitting. Phys Chem Chem Phys 2013;15:11717–22. https://doi.org/10.1039/c3cp50459j.",103,FeO,Pt plate,Ag/AgCl,1.5,300,410,100,1,NaOH,1,14,1.9,Ag/AgCl,0.798,0.197,1.821,29.9
5250,8474,161,"Shi X, Zhang K, Shin K, Moon JH, Lee TW, Park JH. Constructing inverse opal structured hematite photoanodes via electrochemical process and their application to photoelectrochemical water splitting. Phys Chem Chem Phys 2013;15:11717–22. https://doi.org/10.1039/c3cp50459j.",104,FeO,Pt plate,Ag/AgCl,1.5,300,410,100,1,NaOH,1,14,0,Ag/AgCl,-0.0976,0.197,0.9254,0.0265
5251,8475,161,"Shi X, Zhang K, Shin K, Moon JH, Lee TW, Park JH. Constructing inverse opal structured hematite photoanodes via electrochemical process and their application to photoelectrochemical water splitting. Phys Chem Chem Phys 2013;15:11717–22. https://doi.org/10.1039/c3cp50459j.",104,FeO,Pt plate,Ag/AgCl,1.5,300,410,100,1,NaOH,1,14,0,Ag/AgCl,2.33E-05,0.197,1.0230233,0.0457
5252,8476,161,"Shi X, Zhang K, Shin K, Moon JH, Lee TW, Park JH. Constructing inverse opal structured hematite photoanodes via electrochemical process and their application to photoelectrochemical water splitting. Phys Chem Chem Phys 2013;15:11717–22. https://doi.org/10.1039/c3cp50459j.",104,FeO,Pt plate,Ag/AgCl,1.5,300,410,100,1,NaOH,1,14,0,Ag/AgCl,0.103,0.197,1.126,0.162
5253,8477,161,"Shi X, Zhang K, Shin K, Moon JH, Lee TW, Park JH. Constructing inverse opal structured hematite photoanodes via electrochemical process and their application to photoelectrochemical water splitting. Phys Chem Chem Phys 2013;15:11717–22. https://doi.org/10.1039/c3cp50459j.",104,FeO,Pt plate,Ag/AgCl,1.5,300,410,100,1,NaOH,1,14,0,Ag/AgCl,0.209,0.197,1.232,0.544
5254,8478,161,"Shi X, Zhang K, Shin K, Moon JH, Lee TW, Park JH. Constructing inverse opal structured hematite photoanodes via electrochemical process and their application to photoelectrochemical water splitting. Phys Chem Chem Phys 2013;15:11717–22. https://doi.org/10.1039/c3cp50459j.",104,FeO,Pt plate,Ag/AgCl,1.5,300,410,100,1,NaOH,1,14,0,Ag/AgCl,0.308,0.197,1.331,1.02
5255,8479,161,"Shi X, Zhang K, Shin K, Moon JH, Lee TW, Park JH. Constructing inverse opal structured hematite photoanodes via electrochemical process and their application to photoelectrochemical water splitting. Phys Chem Chem Phys 2013;15:11717–22. https://doi.org/10.1039/c3cp50459j.",104,FeO,Pt plate,Ag/AgCl,1.5,300,410,100,1,NaOH,1,14,0,Ag/AgCl,0.408,0.197,1.431,1.62
5256,8480,161,"Shi X, Zhang K, Shin K, Moon JH, Lee TW, Park JH. Constructing inverse opal structured hematite photoanodes via electrochemical process and their application to photoelectrochemical water splitting. Phys Chem Chem Phys 2013;15:11717–22. https://doi.org/10.1039/c3cp50459j.",104,FeO,Pt plate,Ag/AgCl,1.5,300,410,100,1,NaOH,1,14,0,Ag/AgCl,0.517,0.197,1.54,2.57
5257,8481,161,"Shi X, Zhang K, Shin K, Moon JH, Lee TW, Park JH. Constructing inverse opal structured hematite photoanodes via electrochemical process and their application to photoelectrochemical water splitting. Phys Chem Chem Phys 2013;15:11717–22. https://doi.org/10.1039/c3cp50459j.",104,FeO,Pt plate,Ag/AgCl,1.5,300,410,100,1,NaOH,1,14,0,Ag/AgCl,0.599,0.197,1.622,3.23
5258,8482,161,"Shi X, Zhang K, Shin K, Moon JH, Lee TW, Park JH. Constructing inverse opal structured hematite photoanodes via electrochemical process and their application to photoelectrochemical water splitting. Phys Chem Chem Phys 2013;15:11717–22. https://doi.org/10.1039/c3cp50459j.",105,FeO,Pt plate,Ag/AgCl,1.5,300,410,100,1,NaOH,1,14,0,Ag/AgCl,-0.1,0.197,0.923,0.0265
5259,8483,161,"Shi X, Zhang K, Shin K, Moon JH, Lee TW, Park JH. Constructing inverse opal structured hematite photoanodes via electrochemical process and their application to photoelectrochemical water splitting. Phys Chem Chem Phys 2013;15:11717–22. https://doi.org/10.1039/c3cp50459j.",105,FeO,Pt plate,Ag/AgCl,1.5,300,410,100,1,NaOH,1,14,0,Ag/AgCl,0.00135,0.197,1.02435,0.0723
5260,8484,161,"Shi X, Zhang K, Shin K, Moon JH, Lee TW, Park JH. Constructing inverse opal structured hematite photoanodes via electrochemical process and their application to photoelectrochemical water splitting. Phys Chem Chem Phys 2013;15:11717–22. https://doi.org/10.1039/c3cp50459j.",105,FeO,Pt plate,Ag/AgCl,1.5,300,410,100,1,NaOH,1,14,0,Ag/AgCl,0.1,0.197,1.123,0.18
5261,8485,161,"Shi X, Zhang K, Shin K, Moon JH, Lee TW, Park JH. Constructing inverse opal structured hematite photoanodes via electrochemical process and their application to photoelectrochemical water splitting. Phys Chem Chem Phys 2013;15:11717–22. https://doi.org/10.1039/c3cp50459j.",105,FeO,Pt plate,Ag/AgCl,1.5,300,410,100,1,NaOH,1,14,0,Ag/AgCl,0.206,0.197,1.229,0.686
5262,8486,161,"Shi X, Zhang K, Shin K, Moon JH, Lee TW, Park JH. Constructing inverse opal structured hematite photoanodes via electrochemical process and their application to photoelectrochemical water splitting. Phys Chem Chem Phys 2013;15:11717–22. https://doi.org/10.1039/c3cp50459j.",105,FeO,Pt plate,Ag/AgCl,1.5,300,410,100,1,NaOH,1,14,0,Ag/AgCl,0.313,0.197,1.336,1.31
5263,8487,161,"Shi X, Zhang K, Shin K, Moon JH, Lee TW, Park JH. Constructing inverse opal structured hematite photoanodes via electrochemical process and their application to photoelectrochemical water splitting. Phys Chem Chem Phys 2013;15:11717–22. https://doi.org/10.1039/c3cp50459j.",105,FeO,Pt plate,Ag/AgCl,1.5,300,410,100,1,NaOH,1,14,0,Ag/AgCl,0.404,0.197,1.427,2.03
5264,8488,161,"Shi X, Zhang K, Shin K, Moon JH, Lee TW, Park JH. Constructing inverse opal structured hematite photoanodes via electrochemical process and their application to photoelectrochemical water splitting. Phys Chem Chem Phys 2013;15:11717–22. https://doi.org/10.1039/c3cp50459j.",105,FeO,Pt plate,Ag/AgCl,1.5,300,410,100,1,NaOH,1,14,0,Ag/AgCl,0.512,0.197,1.535,2.94
5265,8489,161,"Shi X, Zhang K, Shin K, Moon JH, Lee TW, Park JH. Constructing inverse opal structured hematite photoanodes via electrochemical process and their application to photoelectrochemical water splitting. Phys Chem Chem Phys 2013;15:11717–22. https://doi.org/10.1039/c3cp50459j.",105,FeO,Pt plate,Ag/AgCl,1.5,300,410,100,1,NaOH,1,14,0,Ag/AgCl,0.599,0.197,1.622,3.41
5266,8490,161,"Shi X, Zhang K, Shin K, Moon JH, Lee TW, Park JH. Constructing inverse opal structured hematite photoanodes via electrochemical process and their application to photoelectrochemical water splitting. Phys Chem Chem Phys 2013;15:11717–22. https://doi.org/10.1039/c3cp50459j.",106,FeO,Pt plate,Ag/AgCl,1.5,300,410,100,1,NaOH,1,14,0,Ag/AgCl,-0.102,0.197,0.921,0.0353
5267,8491,161,"Shi X, Zhang K, Shin K, Moon JH, Lee TW, Park JH. Constructing inverse opal structured hematite photoanodes via electrochemical process and their application to photoelectrochemical water splitting. Phys Chem Chem Phys 2013;15:11717–22. https://doi.org/10.1039/c3cp50459j.",106,FeO,Pt plate,Ag/AgCl,1.5,300,410,100,1,NaOH,1,14,0,Ag/AgCl,0.00531,0.197,1.02831,0.0723
5268,8492,161,"Shi X, Zhang K, Shin K, Moon JH, Lee TW, Park JH. Constructing inverse opal structured hematite photoanodes via electrochemical process and their application to photoelectrochemical water splitting. Phys Chem Chem Phys 2013;15:11717–22. https://doi.org/10.1039/c3cp50459j.",106,FeO,Pt plate,Ag/AgCl,1.5,300,410,100,1,NaOH,1,14,0,Ag/AgCl,0.1,0.197,1.123,0.153
5269,8493,161,"Shi X, Zhang K, Shin K, Moon JH, Lee TW, Park JH. Constructing inverse opal structured hematite photoanodes via electrochemical process and their application to photoelectrochemical water splitting. Phys Chem Chem Phys 2013;15:11717–22. https://doi.org/10.1039/c3cp50459j.",106,FeO,Pt plate,Ag/AgCl,1.5,300,410,100,1,NaOH,1,14,0,Ag/AgCl,0.201,0.197,1.224,0.261
5270,8494,161,"Shi X, Zhang K, Shin K, Moon JH, Lee TW, Park JH. Constructing inverse opal structured hematite photoanodes via electrochemical process and their application to photoelectrochemical water splitting. Phys Chem Chem Phys 2013;15:11717–22. https://doi.org/10.1039/c3cp50459j.",106,FeO,Pt plate,Ag/AgCl,1.5,300,410,100,1,NaOH,1,14,0,Ag/AgCl,0.299,0.197,1.322,0.324
5271,8495,161,"Shi X, Zhang K, Shin K, Moon JH, Lee TW, Park JH. Constructing inverse opal structured hematite photoanodes via electrochemical process and their application to photoelectrochemical water splitting. Phys Chem Chem Phys 2013;15:11717–22. https://doi.org/10.1039/c3cp50459j.",106,FeO,Pt plate,Ag/AgCl,1.5,300,410,100,1,NaOH,1,14,0,Ag/AgCl,0.402,0.197,1.425,0.574
5272,8496,161,"Shi X, Zhang K, Shin K, Moon JH, Lee TW, Park JH. Constructing inverse opal structured hematite photoanodes via electrochemical process and their application to photoelectrochemical water splitting. Phys Chem Chem Phys 2013;15:11717–22. https://doi.org/10.1039/c3cp50459j.",106,FeO,Pt plate,Ag/AgCl,1.5,300,410,100,1,NaOH,1,14,0,Ag/AgCl,0.496,0.197,1.519,0.752
5273,8497,161,"Shi X, Zhang K, Shin K, Moon JH, Lee TW, Park JH. Constructing inverse opal structured hematite photoanodes via electrochemical process and their application to photoelectrochemical water splitting. Phys Chem Chem Phys 2013;15:11717–22. https://doi.org/10.1039/c3cp50459j.",106,FeO,Pt plate,Ag/AgCl,1.5,300,410,100,1,NaOH,1,14,0,Ag/AgCl,0.602,0.197,1.625,0.957
5475,9150,176,"Kim YW, Cha S, Kwak I, Kwon IS, Park K, Jung CS, et al. Surface-Modified Ta3N5 Nanocrystals with Boron for Enhanced Visible-Light-Driven Photoelectrochemical Water Splitting. ACS Appl Mater Interfaces 2017;9:36715–22. https://doi.org/10.1021/acsami.7b09040.",486,TaN,Pt wire,Ag/AgCl,1,450,420,100,1,Na2SO4,0.1,13,2.21,RHE,0.217,0,0.217,0.012
5476,9151,176,"Kim YW, Cha S, Kwak I, Kwon IS, Park K, Jung CS, et al. Surface-Modified Ta3N5 Nanocrystals with Boron for Enhanced Visible-Light-Driven Photoelectrochemical Water Splitting. ACS Appl Mater Interfaces 2017;9:36715–22. https://doi.org/10.1021/acsami.7b09040.",486,TaN,Pt wire,Ag/AgCl,1,450,420,100,1,Na2SO4,0.1,13,2.21,RHE,0.297,0,0.297,0.032
5477,9152,176,"Kim YW, Cha S, Kwak I, Kwon IS, Park K, Jung CS, et al. Surface-Modified Ta3N5 Nanocrystals with Boron for Enhanced Visible-Light-Driven Photoelectrochemical Water Splitting. ACS Appl Mater Interfaces 2017;9:36715–22. https://doi.org/10.1021/acsami.7b09040.",486,TaN,Pt wire,Ag/AgCl,1,450,420,100,1,Na2SO4,0.1,13,2.21,RHE,0.333,0,0.333,0.043
5478,9153,176,"Kim YW, Cha S, Kwak I, Kwon IS, Park K, Jung CS, et al. Surface-Modified Ta3N5 Nanocrystals with Boron for Enhanced Visible-Light-Driven Photoelectrochemical Water Splitting. ACS Appl Mater Interfaces 2017;9:36715–22. https://doi.org/10.1021/acsami.7b09040.",486,TaN,Pt wire,Ag/AgCl,1,450,420,100,1,Na2SO4,0.1,13,2.21,RHE,0.37,0,0.37,0.067
5479,9154,176,"Kim YW, Cha S, Kwak I, Kwon IS, Park K, Jung CS, et al. Surface-Modified Ta3N5 Nanocrystals with Boron for Enhanced Visible-Light-Driven Photoelectrochemical Water Splitting. ACS Appl Mater Interfaces 2017;9:36715–22. https://doi.org/10.1021/acsami.7b09040.",486,TaN,Pt wire,Ag/AgCl,1,450,420,100,1,Na2SO4,0.1,13,2.21,RHE,0.416,0,0.416,0.117
5480,9155,176,"Kim YW, Cha S, Kwak I, Kwon IS, Park K, Jung CS, et al. Surface-Modified Ta3N5 Nanocrystals with Boron for Enhanced Visible-Light-Driven Photoelectrochemical Water Splitting. ACS Appl Mater Interfaces 2017;9:36715–22. https://doi.org/10.1021/acsami.7b09040.",486,TaN,Pt wire,Ag/AgCl,1,450,420,100,1,Na2SO4,0.1,13,2.21,RHE,0.453,0,0.453,0.18
5481,9156,176,"Kim YW, Cha S, Kwak I, Kwon IS, Park K, Jung CS, et al. Surface-Modified Ta3N5 Nanocrystals with Boron for Enhanced Visible-Light-Driven Photoelectrochemical Water Splitting. ACS Appl Mater Interfaces 2017;9:36715–22. https://doi.org/10.1021/acsami.7b09040.",486,TaN,Pt wire,Ag/AgCl,1,450,420,100,1,Na2SO4,0.1,13,2.21,RHE,0.493,0,0.493,0.258
5482,9157,176,"Kim YW, Cha S, Kwak I, Kwon IS, Park K, Jung CS, et al. Surface-Modified Ta3N5 Nanocrystals with Boron for Enhanced Visible-Light-Driven Photoelectrochemical Water Splitting. ACS Appl Mater Interfaces 2017;9:36715–22. https://doi.org/10.1021/acsami.7b09040.",486,TaN,Pt wire,Ag/AgCl,1,450,420,100,1,Na2SO4,0.1,13,2.21,RHE,0.533,0,0.533,0.368
5483,9158,176,"Kim YW, Cha S, Kwak I, Kwon IS, Park K, Jung CS, et al. Surface-Modified Ta3N5 Nanocrystals with Boron for Enhanced Visible-Light-Driven Photoelectrochemical Water Splitting. ACS Appl Mater Interfaces 2017;9:36715–22. https://doi.org/10.1021/acsami.7b09040.",486,TaN,Pt wire,Ag/AgCl,1,450,420,100,1,Na2SO4,0.1,13,2.21,RHE,0.572,0,0.572,0.47
5484,9159,176,"Kim YW, Cha S, Kwak I, Kwon IS, Park K, Jung CS, et al. Surface-Modified Ta3N5 Nanocrystals with Boron for Enhanced Visible-Light-Driven Photoelectrochemical Water Splitting. ACS Appl Mater Interfaces 2017;9:36715–22. https://doi.org/10.1021/acsami.7b09040.",486,TaN,Pt wire,Ag/AgCl,1,450,420,100,1,Na2SO4,0.1,13,2.21,RHE,0.612,0,0.612,0.566
5485,9160,176,"Kim YW, Cha S, Kwak I, Kwon IS, Park K, Jung CS, et al. Surface-Modified Ta3N5 Nanocrystals with Boron for Enhanced Visible-Light-Driven Photoelectrochemical Water Splitting. ACS Appl Mater Interfaces 2017;9:36715–22. https://doi.org/10.1021/acsami.7b09040.",486,TaN,Pt wire,Ag/AgCl,1,450,420,100,1,Na2SO4,0.1,13,2.21,RHE,0.653,0,0.653,0.618
5486,9161,176,"Kim YW, Cha S, Kwak I, Kwon IS, Park K, Jung CS, et al. Surface-Modified Ta3N5 Nanocrystals with Boron for Enhanced Visible-Light-Driven Photoelectrochemical Water Splitting. ACS Appl Mater Interfaces 2017;9:36715–22. https://doi.org/10.1021/acsami.7b09040.",486,TaN,Pt wire,Ag/AgCl,1,450,420,100,1,Na2SO4,0.1,13,2.21,RHE,0.693,0,0.693,0.646
5487,9162,176,"Kim YW, Cha S, Kwak I, Kwon IS, Park K, Jung CS, et al. Surface-Modified Ta3N5 Nanocrystals with Boron for Enhanced Visible-Light-Driven Photoelectrochemical Water Splitting. ACS Appl Mater Interfaces 2017;9:36715–22. https://doi.org/10.1021/acsami.7b09040.",486,TaN,Pt wire,Ag/AgCl,1,450,420,100,1,Na2SO4,0.1,13,2.21,RHE,0.734,0,0.734,0.673
5488,9163,176,"Kim YW, Cha S, Kwak I, Kwon IS, Park K, Jung CS, et al. Surface-Modified Ta3N5 Nanocrystals with Boron for Enhanced Visible-Light-Driven Photoelectrochemical Water Splitting. ACS Appl Mater Interfaces 2017;9:36715–22. https://doi.org/10.1021/acsami.7b09040.",486,TaN,Pt wire,Ag/AgCl,1,450,420,100,1,Na2SO4,0.1,13,2.21,RHE,0.776,0,0.776,0.693
5489,9164,176,"Kim YW, Cha S, Kwak I, Kwon IS, Park K, Jung CS, et al. Surface-Modified Ta3N5 Nanocrystals with Boron for Enhanced Visible-Light-Driven Photoelectrochemical Water Splitting. ACS Appl Mater Interfaces 2017;9:36715–22. https://doi.org/10.1021/acsami.7b09040.",486,TaN,Pt wire,Ag/AgCl,1,450,420,100,1,Na2SO4,0.1,13,2.21,RHE,0.816,0,0.816,0.699
5490,9165,176,"Kim YW, Cha S, Kwak I, Kwon IS, Park K, Jung CS, et al. Surface-Modified Ta3N5 Nanocrystals with Boron for Enhanced Visible-Light-Driven Photoelectrochemical Water Splitting. ACS Appl Mater Interfaces 2017;9:36715–22. https://doi.org/10.1021/acsami.7b09040.",486,TaN,Pt wire,Ag/AgCl,1,450,420,100,1,Na2SO4,0.1,13,2.21,RHE,0.855,0,0.855,0.714
5491,9166,176,"Kim YW, Cha S, Kwak I, Kwon IS, Park K, Jung CS, et al. Surface-Modified Ta3N5 Nanocrystals with Boron for Enhanced Visible-Light-Driven Photoelectrochemical Water Splitting. ACS Appl Mater Interfaces 2017;9:36715–22. https://doi.org/10.1021/acsami.7b09040.",486,TaN,Pt wire,Ag/AgCl,1,450,420,100,1,Na2SO4,0.1,13,2.21,RHE,0.897,0,0.897,0.724
5492,9167,176,"Kim YW, Cha S, Kwak I, Kwon IS, Park K, Jung CS, et al. Surface-Modified Ta3N5 Nanocrystals with Boron for Enhanced Visible-Light-Driven Photoelectrochemical Water Splitting. ACS Appl Mater Interfaces 2017;9:36715–22. https://doi.org/10.1021/acsami.7b09040.",486,TaN,Pt wire,Ag/AgCl,1,450,420,100,1,Na2SO4,0.1,13,2.21,RHE,0.931,0,0.931,0.738
5493,9168,176,"Kim YW, Cha S, Kwak I, Kwon IS, Park K, Jung CS, et al. Surface-Modified Ta3N5 Nanocrystals with Boron for Enhanced Visible-Light-Driven Photoelectrochemical Water Splitting. ACS Appl Mater Interfaces 2017;9:36715–22. https://doi.org/10.1021/acsami.7b09040.",486,TaN,Pt wire,Ag/AgCl,1,450,420,100,1,Na2SO4,0.1,13,2.21,RHE,0.974,0,0.974,0.746
5494,9169,176,"Kim YW, Cha S, Kwak I, Kwon IS, Park K, Jung CS, et al. Surface-Modified Ta3N5 Nanocrystals with Boron for Enhanced Visible-Light-Driven Photoelectrochemical Water Splitting. ACS Appl Mater Interfaces 2017;9:36715–22. https://doi.org/10.1021/acsami.7b09040.",486,TaN,Pt wire,Ag/AgCl,1,450,420,100,1,Na2SO4,0.1,13,2.21,RHE,1.017,0,1.017,0.777
5495,9170,176,"Kim YW, Cha S, Kwak I, Kwon IS, Park K, Jung CS, et al. Surface-Modified Ta3N5 Nanocrystals with Boron for Enhanced Visible-Light-Driven Photoelectrochemical Water Splitting. ACS Appl Mater Interfaces 2017;9:36715–22. https://doi.org/10.1021/acsami.7b09040.",486,TaN,Pt wire,Ag/AgCl,1,450,420,100,1,Na2SO4,0.1,13,2.21,RHE,1.055,0,1.055,0.804
5496,9171,176,"Kim YW, Cha S, Kwak I, Kwon IS, Park K, Jung CS, et al. Surface-Modified Ta3N5 Nanocrystals with Boron for Enhanced Visible-Light-Driven Photoelectrochemical Water Splitting. ACS Appl Mater Interfaces 2017;9:36715–22. https://doi.org/10.1021/acsami.7b09040.",486,TaN,Pt wire,Ag/AgCl,1,450,420,100,1,Na2SO4,0.1,13,2.21,RHE,1.101,0,1.101,0.836
5497,9172,176,"Kim YW, Cha S, Kwak I, Kwon IS, Park K, Jung CS, et al. Surface-Modified Ta3N5 Nanocrystals with Boron for Enhanced Visible-Light-Driven Photoelectrochemical Water Splitting. ACS Appl Mater Interfaces 2017;9:36715–22. https://doi.org/10.1021/acsami.7b09040.",486,TaN,Pt wire,Ag/AgCl,1,450,420,100,1,Na2SO4,0.1,13,2.21,RHE,1.138,0,1.138,0.861
5498,9173,176,"Kim YW, Cha S, Kwak I, Kwon IS, Park K, Jung CS, et al. Surface-Modified Ta3N5 Nanocrystals with Boron for Enhanced Visible-Light-Driven Photoelectrochemical Water Splitting. ACS Appl Mater Interfaces 2017;9:36715–22. https://doi.org/10.1021/acsami.7b09040.",486,TaN,Pt wire,Ag/AgCl,1,450,420,100,1,Na2SO4,0.1,13,2.21,RHE,1.179,0,1.179,0.902
5499,9174,176,"Kim YW, Cha S, Kwak I, Kwon IS, Park K, Jung CS, et al. Surface-Modified Ta3N5 Nanocrystals with Boron for Enhanced Visible-Light-Driven Photoelectrochemical Water Splitting. ACS Appl Mater Interfaces 2017;9:36715–22. https://doi.org/10.1021/acsami.7b09040.",486,TaN,Pt wire,Ag/AgCl,1,450,420,100,1,Na2SO4,0.1,13,2.21,RHE,1.218,0,1.218,0.928
5500,9175,176,"Kim YW, Cha S, Kwak I, Kwon IS, Park K, Jung CS, et al. Surface-Modified Ta3N5 Nanocrystals with Boron for Enhanced Visible-Light-Driven Photoelectrochemical Water Splitting. ACS Appl Mater Interfaces 2017;9:36715–22. https://doi.org/10.1021/acsami.7b09040.",486,TaN,Pt wire,Ag/AgCl,1,450,420,100,1,Na2SO4,0.1,13,2.21,RHE,1.256,0,1.256,0.961
5501,9176,176,"Kim YW, Cha S, Kwak I, Kwon IS, Park K, Jung CS, et al. Surface-Modified Ta3N5 Nanocrystals with Boron for Enhanced Visible-Light-Driven Photoelectrochemical Water Splitting. ACS Appl Mater Interfaces 2017;9:36715–22. https://doi.org/10.1021/acsami.7b09040.",486,TaN,Pt wire,Ag/AgCl,1,450,420,100,1,Na2SO4,0.1,13,2.21,RHE,1.294,0,1.294,0.998
5502,9177,176,"Kim YW, Cha S, Kwak I, Kwon IS, Park K, Jung CS, et al. Surface-Modified Ta3N5 Nanocrystals with Boron for Enhanced Visible-Light-Driven Photoelectrochemical Water Splitting. ACS Appl Mater Interfaces 2017;9:36715–22. https://doi.org/10.1021/acsami.7b09040.",486,TaN,Pt wire,Ag/AgCl,1,450,420,100,1,Na2SO4,0.1,13,2.21,RHE,1.333,0,1.333,1.031
5503,9178,176,"Kim YW, Cha S, Kwak I, Kwon IS, Park K, Jung CS, et al. Surface-Modified Ta3N5 Nanocrystals with Boron for Enhanced Visible-Light-Driven Photoelectrochemical Water Splitting. ACS Appl Mater Interfaces 2017;9:36715–22. https://doi.org/10.1021/acsami.7b09040.",486,TaN,Pt wire,Ag/AgCl,1,450,420,100,1,Na2SO4,0.1,13,2.21,RHE,1.377,0,1.377,1.055
5504,9179,176,"Kim YW, Cha S, Kwak I, Kwon IS, Park K, Jung CS, et al. Surface-Modified Ta3N5 Nanocrystals with Boron for Enhanced Visible-Light-Driven Photoelectrochemical Water Splitting. ACS Appl Mater Interfaces 2017;9:36715–22. https://doi.org/10.1021/acsami.7b09040.",487,TaN,Pt wire,Ag/AgCl,1,450,420,100,1,Na2SO4,0.1,13,2.21,RHE,0.217,0,0.217,0
5505,9180,176,"Kim YW, Cha S, Kwak I, Kwon IS, Park K, Jung CS, et al. Surface-Modified Ta3N5 Nanocrystals with Boron for Enhanced Visible-Light-Driven Photoelectrochemical Water Splitting. ACS Appl Mater Interfaces 2017;9:36715–22. https://doi.org/10.1021/acsami.7b09040.",487,TaN,Pt wire,Ag/AgCl,1,450,420,100,1,Na2SO4,0.1,13,2.21,RHE,0.303,0,0.303,0.004
5506,9181,176,"Kim YW, Cha S, Kwak I, Kwon IS, Park K, Jung CS, et al. Surface-Modified Ta3N5 Nanocrystals with Boron for Enhanced Visible-Light-Driven Photoelectrochemical Water Splitting. ACS Appl Mater Interfaces 2017;9:36715–22. https://doi.org/10.1021/acsami.7b09040.",487,TaN,Pt wire,Ag/AgCl,1,450,420,100,1,Na2SO4,0.1,13,2.21,RHE,0.431,0,0.431,0.022
5507,9182,176,"Kim YW, Cha S, Kwak I, Kwon IS, Park K, Jung CS, et al. Surface-Modified Ta3N5 Nanocrystals with Boron for Enhanced Visible-Light-Driven Photoelectrochemical Water Splitting. ACS Appl Mater Interfaces 2017;9:36715–22. https://doi.org/10.1021/acsami.7b09040.",487,TaN,Pt wire,Ag/AgCl,1,450,420,100,1,Na2SO4,0.1,13,2.21,RHE,0.499,0,0.499,0.037
5508,9183,176,"Kim YW, Cha S, Kwak I, Kwon IS, Park K, Jung CS, et al. Surface-Modified Ta3N5 Nanocrystals with Boron for Enhanced Visible-Light-Driven Photoelectrochemical Water Splitting. ACS Appl Mater Interfaces 2017;9:36715–22. https://doi.org/10.1021/acsami.7b09040.",487,TaN,Pt wire,Ag/AgCl,1,450,420,100,1,Na2SO4,0.1,13,2.21,RHE,0.536,0,0.536,0.045
5509,9184,176,"Kim YW, Cha S, Kwak I, Kwon IS, Park K, Jung CS, et al. Surface-Modified Ta3N5 Nanocrystals with Boron for Enhanced Visible-Light-Driven Photoelectrochemical Water Splitting. ACS Appl Mater Interfaces 2017;9:36715–22. https://doi.org/10.1021/acsami.7b09040.",487,TaN,Pt wire,Ag/AgCl,1,450,420,100,1,Na2SO4,0.1,13,2.21,RHE,0.591,0,0.591,0.047
5510,9185,176,"Kim YW, Cha S, Kwak I, Kwon IS, Park K, Jung CS, et al. Surface-Modified Ta3N5 Nanocrystals with Boron for Enhanced Visible-Light-Driven Photoelectrochemical Water Splitting. ACS Appl Mater Interfaces 2017;9:36715–22. https://doi.org/10.1021/acsami.7b09040.",487,TaN,Pt wire,Ag/AgCl,1,450,420,100,1,Na2SO4,0.1,13,2.21,RHE,0.638,0,0.638,0.061
5511,9186,176,"Kim YW, Cha S, Kwak I, Kwon IS, Park K, Jung CS, et al. Surface-Modified Ta3N5 Nanocrystals with Boron for Enhanced Visible-Light-Driven Photoelectrochemical Water Splitting. ACS Appl Mater Interfaces 2017;9:36715–22. https://doi.org/10.1021/acsami.7b09040.",487,TaN,Pt wire,Ag/AgCl,1,450,420,100,1,Na2SO4,0.1,13,2.21,RHE,0.691,0,0.691,0.08
5512,9187,176,"Kim YW, Cha S, Kwak I, Kwon IS, Park K, Jung CS, et al. Surface-Modified Ta3N5 Nanocrystals with Boron for Enhanced Visible-Light-Driven Photoelectrochemical Water Splitting. ACS Appl Mater Interfaces 2017;9:36715–22. https://doi.org/10.1021/acsami.7b09040.",487,TaN,Pt wire,Ag/AgCl,1,450,420,100,1,Na2SO4,0.1,13,2.21,RHE,0.74,0,0.74,0.088
5513,9188,176,"Kim YW, Cha S, Kwak I, Kwon IS, Park K, Jung CS, et al. Surface-Modified Ta3N5 Nanocrystals with Boron for Enhanced Visible-Light-Driven Photoelectrochemical Water Splitting. ACS Appl Mater Interfaces 2017;9:36715–22. https://doi.org/10.1021/acsami.7b09040.",487,TaN,Pt wire,Ag/AgCl,1,450,420,100,1,Na2SO4,0.1,13,2.21,RHE,0.773,0,0.773,0.096
5514,9189,176,"Kim YW, Cha S, Kwak I, Kwon IS, Park K, Jung CS, et al. Surface-Modified Ta3N5 Nanocrystals with Boron for Enhanced Visible-Light-Driven Photoelectrochemical Water Splitting. ACS Appl Mater Interfaces 2017;9:36715–22. https://doi.org/10.1021/acsami.7b09040.",487,TaN,Pt wire,Ag/AgCl,1,450,420,100,1,Na2SO4,0.1,13,2.21,RHE,0.815,0,0.815,0.112
5515,9190,176,"Kim YW, Cha S, Kwak I, Kwon IS, Park K, Jung CS, et al. Surface-Modified Ta3N5 Nanocrystals with Boron for Enhanced Visible-Light-Driven Photoelectrochemical Water Splitting. ACS Appl Mater Interfaces 2017;9:36715–22. https://doi.org/10.1021/acsami.7b09040.",487,TaN,Pt wire,Ag/AgCl,1,450,420,100,1,Na2SO4,0.1,13,2.21,RHE,0.852,0,0.852,0.131
5516,9191,176,"Kim YW, Cha S, Kwak I, Kwon IS, Park K, Jung CS, et al. Surface-Modified Ta3N5 Nanocrystals with Boron for Enhanced Visible-Light-Driven Photoelectrochemical Water Splitting. ACS Appl Mater Interfaces 2017;9:36715–22. https://doi.org/10.1021/acsami.7b09040.",487,TaN,Pt wire,Ag/AgCl,1,450,420,100,1,Na2SO4,0.1,13,2.21,RHE,0.898,0,0.898,0.149
5517,9192,176,"Kim YW, Cha S, Kwak I, Kwon IS, Park K, Jung CS, et al. Surface-Modified Ta3N5 Nanocrystals with Boron for Enhanced Visible-Light-Driven Photoelectrochemical Water Splitting. ACS Appl Mater Interfaces 2017;9:36715–22. https://doi.org/10.1021/acsami.7b09040.",487,TaN,Pt wire,Ag/AgCl,1,450,420,100,1,Na2SO4,0.1,13,2.21,RHE,0.936,0,0.936,0.17
5518,9193,176,"Kim YW, Cha S, Kwak I, Kwon IS, Park K, Jung CS, et al. Surface-Modified Ta3N5 Nanocrystals with Boron for Enhanced Visible-Light-Driven Photoelectrochemical Water Splitting. ACS Appl Mater Interfaces 2017;9:36715–22. https://doi.org/10.1021/acsami.7b09040.",487,TaN,Pt wire,Ag/AgCl,1,450,420,100,1,Na2SO4,0.1,13,2.21,RHE,0.969,0,0.969,0.192
5519,9194,176,"Kim YW, Cha S, Kwak I, Kwon IS, Park K, Jung CS, et al. Surface-Modified Ta3N5 Nanocrystals with Boron for Enhanced Visible-Light-Driven Photoelectrochemical Water Splitting. ACS Appl Mater Interfaces 2017;9:36715–22. https://doi.org/10.1021/acsami.7b09040.",487,TaN,Pt wire,Ag/AgCl,1,450,420,100,1,Na2SO4,0.1,13,2.21,RHE,1.013,0,1.013,0.217
5520,9195,176,"Kim YW, Cha S, Kwak I, Kwon IS, Park K, Jung CS, et al. Surface-Modified Ta3N5 Nanocrystals with Boron for Enhanced Visible-Light-Driven Photoelectrochemical Water Splitting. ACS Appl Mater Interfaces 2017;9:36715–22. https://doi.org/10.1021/acsami.7b09040.",487,TaN,Pt wire,Ag/AgCl,1,450,420,100,1,Na2SO4,0.1,13,2.21,RHE,1.054,0,1.054,0.237
5521,9196,176,"Kim YW, Cha S, Kwak I, Kwon IS, Park K, Jung CS, et al. Surface-Modified Ta3N5 Nanocrystals with Boron for Enhanced Visible-Light-Driven Photoelectrochemical Water Splitting. ACS Appl Mater Interfaces 2017;9:36715–22. https://doi.org/10.1021/acsami.7b09040.",487,TaN,Pt wire,Ag/AgCl,1,450,420,100,1,Na2SO4,0.1,13,2.21,RHE,1.095,0,1.095,0.266
5522,9197,176,"Kim YW, Cha S, Kwak I, Kwon IS, Park K, Jung CS, et al. Surface-Modified Ta3N5 Nanocrystals with Boron for Enhanced Visible-Light-Driven Photoelectrochemical Water Splitting. ACS Appl Mater Interfaces 2017;9:36715–22. https://doi.org/10.1021/acsami.7b09040.",487,TaN,Pt wire,Ag/AgCl,1,450,420,100,1,Na2SO4,0.1,13,2.21,RHE,1.135,0,1.135,0.294
5523,9198,176,"Kim YW, Cha S, Kwak I, Kwon IS, Park K, Jung CS, et al. Surface-Modified Ta3N5 Nanocrystals with Boron for Enhanced Visible-Light-Driven Photoelectrochemical Water Splitting. ACS Appl Mater Interfaces 2017;9:36715–22. https://doi.org/10.1021/acsami.7b09040.",487,TaN,Pt wire,Ag/AgCl,1,450,420,100,1,Na2SO4,0.1,13,2.21,RHE,1.174,0,1.174,0.317
5524,9199,176,"Kim YW, Cha S, Kwak I, Kwon IS, Park K, Jung CS, et al. Surface-Modified Ta3N5 Nanocrystals with Boron for Enhanced Visible-Light-Driven Photoelectrochemical Water Splitting. ACS Appl Mater Interfaces 2017;9:36715–22. https://doi.org/10.1021/acsami.7b09040.",487,TaN,Pt wire,Ag/AgCl,1,450,420,100,1,Na2SO4,0.1,13,2.21,RHE,1.217,0,1.217,0.354
5525,9200,176,"Kim YW, Cha S, Kwak I, Kwon IS, Park K, Jung CS, et al. Surface-Modified Ta3N5 Nanocrystals with Boron for Enhanced Visible-Light-Driven Photoelectrochemical Water Splitting. ACS Appl Mater Interfaces 2017;9:36715–22. https://doi.org/10.1021/acsami.7b09040.",487,TaN,Pt wire,Ag/AgCl,1,450,420,100,1,Na2SO4,0.1,13,2.21,RHE,1.253,0,1.253,0.382
5526,9201,176,"Kim YW, Cha S, Kwak I, Kwon IS, Park K, Jung CS, et al. Surface-Modified Ta3N5 Nanocrystals with Boron for Enhanced Visible-Light-Driven Photoelectrochemical Water Splitting. ACS Appl Mater Interfaces 2017;9:36715–22. https://doi.org/10.1021/acsami.7b09040.",487,TaN,Pt wire,Ag/AgCl,1,450,420,100,1,Na2SO4,0.1,13,2.21,RHE,1.296,0,1.296,0.415
5527,9202,176,"Kim YW, Cha S, Kwak I, Kwon IS, Park K, Jung CS, et al. Surface-Modified Ta3N5 Nanocrystals with Boron for Enhanced Visible-Light-Driven Photoelectrochemical Water Splitting. ACS Appl Mater Interfaces 2017;9:36715–22. https://doi.org/10.1021/acsami.7b09040.",487,TaN,Pt wire,Ag/AgCl,1,450,420,100,1,Na2SO4,0.1,13,2.21,RHE,1.338,0,1.338,0.452
5528,9203,176,"Kim YW, Cha S, Kwak I, Kwon IS, Park K, Jung CS, et al. Surface-Modified Ta3N5 Nanocrystals with Boron for Enhanced Visible-Light-Driven Photoelectrochemical Water Splitting. ACS Appl Mater Interfaces 2017;9:36715–22. https://doi.org/10.1021/acsami.7b09040.",487,TaN,Pt wire,Ag/AgCl,1,450,420,100,1,Na2SO4,0.1,13,2.21,RHE,1.376,0,1.376,0.491
5529,9204,176,"Kim YW, Cha S, Kwak I, Kwon IS, Park K, Jung CS, et al. Surface-Modified Ta3N5 Nanocrystals with Boron for Enhanced Visible-Light-Driven Photoelectrochemical Water Splitting. ACS Appl Mater Interfaces 2017;9:36715–22. https://doi.org/10.1021/acsami.7b09040.",488,TaN,Pt wire,Ag/AgCl,1,450,420,100,1,Na2SO4,0.1,13,2.21,RHE,0.228,0,0.228,0.001
5530,9205,176,"Kim YW, Cha S, Kwak I, Kwon IS, Park K, Jung CS, et al. Surface-Modified Ta3N5 Nanocrystals with Boron for Enhanced Visible-Light-Driven Photoelectrochemical Water Splitting. ACS Appl Mater Interfaces 2017;9:36715–22. https://doi.org/10.1021/acsami.7b09040.",488,TaN,Pt wire,Ag/AgCl,1,450,420,100,1,Na2SO4,0.1,13,2.21,RHE,0.282,0,0.282,-0.007
5531,9206,176,"Kim YW, Cha S, Kwak I, Kwon IS, Park K, Jung CS, et al. Surface-Modified Ta3N5 Nanocrystals with Boron for Enhanced Visible-Light-Driven Photoelectrochemical Water Splitting. ACS Appl Mater Interfaces 2017;9:36715–22. https://doi.org/10.1021/acsami.7b09040.",488,TaN,Pt wire,Ag/AgCl,1,450,420,100,1,Na2SO4,0.1,13,2.21,RHE,0.318,0,0.318,-0.001
5532,9207,176,"Kim YW, Cha S, Kwak I, Kwon IS, Park K, Jung CS, et al. Surface-Modified Ta3N5 Nanocrystals with Boron for Enhanced Visible-Light-Driven Photoelectrochemical Water Splitting. ACS Appl Mater Interfaces 2017;9:36715–22. https://doi.org/10.1021/acsami.7b09040.",488,TaN,Pt wire,Ag/AgCl,1,450,420,100,1,Na2SO4,0.1,13,2.21,RHE,0.364,0,0.364,0.018
5533,9208,176,"Kim YW, Cha S, Kwak I, Kwon IS, Park K, Jung CS, et al. Surface-Modified Ta3N5 Nanocrystals with Boron for Enhanced Visible-Light-Driven Photoelectrochemical Water Splitting. ACS Appl Mater Interfaces 2017;9:36715–22. https://doi.org/10.1021/acsami.7b09040.",488,TaN,Pt wire,Ag/AgCl,1,450,420,100,1,Na2SO4,0.1,13,2.21,RHE,0.416,0,0.416,0.073
5534,9209,176,"Kim YW, Cha S, Kwak I, Kwon IS, Park K, Jung CS, et al. Surface-Modified Ta3N5 Nanocrystals with Boron for Enhanced Visible-Light-Driven Photoelectrochemical Water Splitting. ACS Appl Mater Interfaces 2017;9:36715–22. https://doi.org/10.1021/acsami.7b09040.",488,TaN,Pt wire,Ag/AgCl,1,450,420,100,1,Na2SO4,0.1,13,2.21,RHE,0.456,0,0.456,0.188
5535,9210,176,"Kim YW, Cha S, Kwak I, Kwon IS, Park K, Jung CS, et al. Surface-Modified Ta3N5 Nanocrystals with Boron for Enhanced Visible-Light-Driven Photoelectrochemical Water Splitting. ACS Appl Mater Interfaces 2017;9:36715–22. https://doi.org/10.1021/acsami.7b09040.",488,TaN,Pt wire,Ag/AgCl,1,450,420,100,1,Na2SO4,0.1,13,2.21,RHE,0.496,0,0.496,0.313
5536,9211,176,"Kim YW, Cha S, Kwak I, Kwon IS, Park K, Jung CS, et al. Surface-Modified Ta3N5 Nanocrystals with Boron for Enhanced Visible-Light-Driven Photoelectrochemical Water Splitting. ACS Appl Mater Interfaces 2017;9:36715–22. https://doi.org/10.1021/acsami.7b09040.",488,TaN,Pt wire,Ag/AgCl,1,450,420,100,1,Na2SO4,0.1,13,2.21,RHE,0.536,0,0.536,0.496
5537,9212,176,"Kim YW, Cha S, Kwak I, Kwon IS, Park K, Jung CS, et al. Surface-Modified Ta3N5 Nanocrystals with Boron for Enhanced Visible-Light-Driven Photoelectrochemical Water Splitting. ACS Appl Mater Interfaces 2017;9:36715–22. https://doi.org/10.1021/acsami.7b09040.",488,TaN,Pt wire,Ag/AgCl,1,450,420,100,1,Na2SO4,0.1,13,2.21,RHE,0.58,0,0.58,0.689
5538,9213,176,"Kim YW, Cha S, Kwak I, Kwon IS, Park K, Jung CS, et al. Surface-Modified Ta3N5 Nanocrystals with Boron for Enhanced Visible-Light-Driven Photoelectrochemical Water Splitting. ACS Appl Mater Interfaces 2017;9:36715–22. https://doi.org/10.1021/acsami.7b09040.",488,TaN,Pt wire,Ag/AgCl,1,450,420,100,1,Na2SO4,0.1,13,2.21,RHE,0.616,0,0.616,0.841
5539,9214,176,"Kim YW, Cha S, Kwak I, Kwon IS, Park K, Jung CS, et al. Surface-Modified Ta3N5 Nanocrystals with Boron for Enhanced Visible-Light-Driven Photoelectrochemical Water Splitting. ACS Appl Mater Interfaces 2017;9:36715–22. https://doi.org/10.1021/acsami.7b09040.",488,TaN,Pt wire,Ag/AgCl,1,450,420,100,1,Na2SO4,0.1,13,2.21,RHE,0.658,0,0.658,0.897
5540,9215,176,"Kim YW, Cha S, Kwak I, Kwon IS, Park K, Jung CS, et al. Surface-Modified Ta3N5 Nanocrystals with Boron for Enhanced Visible-Light-Driven Photoelectrochemical Water Splitting. ACS Appl Mater Interfaces 2017;9:36715–22. https://doi.org/10.1021/acsami.7b09040.",488,TaN,Pt wire,Ag/AgCl,1,450,420,100,1,Na2SO4,0.1,13,2.21,RHE,0.688,0,0.688,0.953
5541,9216,176,"Kim YW, Cha S, Kwak I, Kwon IS, Park K, Jung CS, et al. Surface-Modified Ta3N5 Nanocrystals with Boron for Enhanced Visible-Light-Driven Photoelectrochemical Water Splitting. ACS Appl Mater Interfaces 2017;9:36715–22. https://doi.org/10.1021/acsami.7b09040.",488,TaN,Pt wire,Ag/AgCl,1,450,420,100,1,Na2SO4,0.1,13,2.21,RHE,0.732,0,0.732,0.983
5542,9217,176,"Kim YW, Cha S, Kwak I, Kwon IS, Park K, Jung CS, et al. Surface-Modified Ta3N5 Nanocrystals with Boron for Enhanced Visible-Light-Driven Photoelectrochemical Water Splitting. ACS Appl Mater Interfaces 2017;9:36715–22. https://doi.org/10.1021/acsami.7b09040.",488,TaN,Pt wire,Ag/AgCl,1,450,420,100,1,Na2SO4,0.1,13,2.21,RHE,0.774,0,0.774,1.007
5543,9218,176,"Kim YW, Cha S, Kwak I, Kwon IS, Park K, Jung CS, et al. Surface-Modified Ta3N5 Nanocrystals with Boron for Enhanced Visible-Light-Driven Photoelectrochemical Water Splitting. ACS Appl Mater Interfaces 2017;9:36715–22. https://doi.org/10.1021/acsami.7b09040.",488,TaN,Pt wire,Ag/AgCl,1,450,420,100,1,Na2SO4,0.1,13,2.21,RHE,0.814,0,0.814,1.052
5544,9219,176,"Kim YW, Cha S, Kwak I, Kwon IS, Park K, Jung CS, et al. Surface-Modified Ta3N5 Nanocrystals with Boron for Enhanced Visible-Light-Driven Photoelectrochemical Water Splitting. ACS Appl Mater Interfaces 2017;9:36715–22. https://doi.org/10.1021/acsami.7b09040.",488,TaN,Pt wire,Ag/AgCl,1,450,420,100,1,Na2SO4,0.1,13,2.21,RHE,0.85,0,0.85,1.098
5545,9220,176,"Kim YW, Cha S, Kwak I, Kwon IS, Park K, Jung CS, et al. Surface-Modified Ta3N5 Nanocrystals with Boron for Enhanced Visible-Light-Driven Photoelectrochemical Water Splitting. ACS Appl Mater Interfaces 2017;9:36715–22. https://doi.org/10.1021/acsami.7b09040.",488,TaN,Pt wire,Ag/AgCl,1,450,420,100,1,Na2SO4,0.1,13,2.21,RHE,0.894,0,0.894,1.128
5546,9221,176,"Kim YW, Cha S, Kwak I, Kwon IS, Park K, Jung CS, et al. Surface-Modified Ta3N5 Nanocrystals with Boron for Enhanced Visible-Light-Driven Photoelectrochemical Water Splitting. ACS Appl Mater Interfaces 2017;9:36715–22. https://doi.org/10.1021/acsami.7b09040.",488,TaN,Pt wire,Ag/AgCl,1,450,420,100,1,Na2SO4,0.1,13,2.21,RHE,0.93,0,0.93,1.21
5547,9222,176,"Kim YW, Cha S, Kwak I, Kwon IS, Park K, Jung CS, et al. Surface-Modified Ta3N5 Nanocrystals with Boron for Enhanced Visible-Light-Driven Photoelectrochemical Water Splitting. ACS Appl Mater Interfaces 2017;9:36715–22. https://doi.org/10.1021/acsami.7b09040.",488,TaN,Pt wire,Ag/AgCl,1,450,420,100,1,Na2SO4,0.1,13,2.21,RHE,0.974,0,0.974,1.266
5548,9223,176,"Kim YW, Cha S, Kwak I, Kwon IS, Park K, Jung CS, et al. Surface-Modified Ta3N5 Nanocrystals with Boron for Enhanced Visible-Light-Driven Photoelectrochemical Water Splitting. ACS Appl Mater Interfaces 2017;9:36715–22. https://doi.org/10.1021/acsami.7b09040.",488,TaN,Pt wire,Ag/AgCl,1,450,420,100,1,Na2SO4,0.1,13,2.21,RHE,1.008,0,1.008,1.307
5549,9224,176,"Kim YW, Cha S, Kwak I, Kwon IS, Park K, Jung CS, et al. Surface-Modified Ta3N5 Nanocrystals with Boron for Enhanced Visible-Light-Driven Photoelectrochemical Water Splitting. ACS Appl Mater Interfaces 2017;9:36715–22. https://doi.org/10.1021/acsami.7b09040.",488,TaN,Pt wire,Ag/AgCl,1,450,420,100,1,Na2SO4,0.1,13,2.21,RHE,1.05,0,1.05,1.379
5550,9225,176,"Kim YW, Cha S, Kwak I, Kwon IS, Park K, Jung CS, et al. Surface-Modified Ta3N5 Nanocrystals with Boron for Enhanced Visible-Light-Driven Photoelectrochemical Water Splitting. ACS Appl Mater Interfaces 2017;9:36715–22. https://doi.org/10.1021/acsami.7b09040.",488,TaN,Pt wire,Ag/AgCl,1,450,420,100,1,Na2SO4,0.1,13,2.21,RHE,1.09,0,1.09,1.461
5551,9226,176,"Kim YW, Cha S, Kwak I, Kwon IS, Park K, Jung CS, et al. Surface-Modified Ta3N5 Nanocrystals with Boron for Enhanced Visible-Light-Driven Photoelectrochemical Water Splitting. ACS Appl Mater Interfaces 2017;9:36715–22. https://doi.org/10.1021/acsami.7b09040.",488,TaN,Pt wire,Ag/AgCl,1,450,420,100,1,Na2SO4,0.1,13,2.21,RHE,1.132,0,1.132,1.549
5552,9227,176,"Kim YW, Cha S, Kwak I, Kwon IS, Park K, Jung CS, et al. Surface-Modified Ta3N5 Nanocrystals with Boron for Enhanced Visible-Light-Driven Photoelectrochemical Water Splitting. ACS Appl Mater Interfaces 2017;9:36715–22. https://doi.org/10.1021/acsami.7b09040.",488,TaN,Pt wire,Ag/AgCl,1,450,420,100,1,Na2SO4,0.1,13,2.21,RHE,1.18,0,1.18,1.679
5553,9228,176,"Kim YW, Cha S, Kwak I, Kwon IS, Park K, Jung CS, et al. Surface-Modified Ta3N5 Nanocrystals with Boron for Enhanced Visible-Light-Driven Photoelectrochemical Water Splitting. ACS Appl Mater Interfaces 2017;9:36715–22. https://doi.org/10.1021/acsami.7b09040.",488,TaN,Pt wire,Ag/AgCl,1,450,420,100,1,Na2SO4,0.1,13,2.21,RHE,1.212,0,1.212,1.751
5554,9229,176,"Kim YW, Cha S, Kwak I, Kwon IS, Park K, Jung CS, et al. Surface-Modified Ta3N5 Nanocrystals with Boron for Enhanced Visible-Light-Driven Photoelectrochemical Water Splitting. ACS Appl Mater Interfaces 2017;9:36715–22. https://doi.org/10.1021/acsami.7b09040.",488,TaN,Pt wire,Ag/AgCl,1,450,420,100,1,Na2SO4,0.1,13,2.21,RHE,1.254,0,1.254,1.833
5555,9230,176,"Kim YW, Cha S, Kwak I, Kwon IS, Park K, Jung CS, et al. Surface-Modified Ta3N5 Nanocrystals with Boron for Enhanced Visible-Light-Driven Photoelectrochemical Water Splitting. ACS Appl Mater Interfaces 2017;9:36715–22. https://doi.org/10.1021/acsami.7b09040.",488,TaN,Pt wire,Ag/AgCl,1,450,420,100,1,Na2SO4,0.1,13,2.21,RHE,1.286,0,1.286,1.906
5556,9231,176,"Kim YW, Cha S, Kwak I, Kwon IS, Park K, Jung CS, et al. Surface-Modified Ta3N5 Nanocrystals with Boron for Enhanced Visible-Light-Driven Photoelectrochemical Water Splitting. ACS Appl Mater Interfaces 2017;9:36715–22. https://doi.org/10.1021/acsami.7b09040.",488,TaN,Pt wire,Ag/AgCl,1,450,420,100,1,Na2SO4,0.1,13,2.21,RHE,1.322,0,1.322,1.951
5557,9232,176,"Kim YW, Cha S, Kwak I, Kwon IS, Park K, Jung CS, et al. Surface-Modified Ta3N5 Nanocrystals with Boron for Enhanced Visible-Light-Driven Photoelectrochemical Water Splitting. ACS Appl Mater Interfaces 2017;9:36715–22. https://doi.org/10.1021/acsami.7b09040.",488,TaN,Pt wire,Ag/AgCl,1,450,420,100,1,Na2SO4,0.1,13,2.21,RHE,1.364,0,1.364,1.992
5558,9233,176,"Kim YW, Cha S, Kwak I, Kwon IS, Park K, Jung CS, et al. Surface-Modified Ta3N5 Nanocrystals with Boron for Enhanced Visible-Light-Driven Photoelectrochemical Water Splitting. ACS Appl Mater Interfaces 2017;9:36715–22. https://doi.org/10.1021/acsami.7b09040.",488,TaN,Pt wire,Ag/AgCl,1,450,420,100,1,Na2SO4,0.1,13,2.21,RHE,1.398,0,1.398,2.011
5559,9234,176,"Kim YW, Cha S, Kwak I, Kwon IS, Park K, Jung CS, et al. Surface-Modified Ta3N5 Nanocrystals with Boron for Enhanced Visible-Light-Driven Photoelectrochemical Water Splitting. ACS Appl Mater Interfaces 2017;9:36715–22. https://doi.org/10.1021/acsami.7b09040.",489,TaN,Pt wire,Ag/AgCl,1,450,420,100,1,Na2SO4,0.1,13,2.21,RHE,0.228,0,0.228,0.001
