Repository: Nsahu2023/tertiary-hybrid-model-PEC-

File: original  pecdata3featurereducepec2.csv (part 17 of 22)
,Unnamed: 0,Reference,Bibliography,Instance number,First Layer,Counter Electrode,Reference Electrode,WE area(cm2),Power(W),Wavelength(nm),Intensity(mW/cm2),AM1.5G,ElectrolyteType,Electrolyte Molarity (M),pH,BandGap(eV),Bias vs what,Experimental Bias (V),correction factor, RHE bias (V vs RHE),PhotocurrentDensity(mA/cm2)
5560,9235,176,"Kim YW, Cha S, Kwak I, Kwon IS, Park K, Jung CS, et al. Surface-Modified Ta3N5 Nanocrystals with Boron for Enhanced Visible-Light-Driven Photoelectrochemical Water Splitting. ACS Appl Mater Interfaces 2017;9:36715–22. https://doi.org/10.1021/acsami.7b09040.",489,TaN,Pt wire,Ag/AgCl,1,450,420,100,1,Na2SO4,0.1,13,2.21,RHE,0.282,0,0.282,-0.007
5561,9236,176,"Kim YW, Cha S, Kwak I, Kwon IS, Park K, Jung CS, et al. Surface-Modified Ta3N5 Nanocrystals with Boron for Enhanced Visible-Light-Driven Photoelectrochemical Water Splitting. ACS Appl Mater Interfaces 2017;9:36715–22. https://doi.org/10.1021/acsami.7b09040.",489,TaN,Pt wire,Ag/AgCl,1,450,420,100,1,Na2SO4,0.1,13,2.21,RHE,0.318,0,0.318,-0.001
5562,9237,176,"Kim YW, Cha S, Kwak I, Kwon IS, Park K, Jung CS, et al. Surface-Modified Ta3N5 Nanocrystals with Boron for Enhanced Visible-Light-Driven Photoelectrochemical Water Splitting. ACS Appl Mater Interfaces 2017;9:36715–22. https://doi.org/10.1021/acsami.7b09040.",489,TaN,Pt wire,Ag/AgCl,1,450,420,100,1,Na2SO4,0.1,13,2.21,RHE,0.364,0,0.364,-0.003
5563,9238,176,"Kim YW, Cha S, Kwak I, Kwon IS, Park K, Jung CS, et al. Surface-Modified Ta3N5 Nanocrystals with Boron for Enhanced Visible-Light-Driven Photoelectrochemical Water Splitting. ACS Appl Mater Interfaces 2017;9:36715–22. https://doi.org/10.1021/acsami.7b09040.",489,TaN,Pt wire,Ag/AgCl,1,450,420,100,1,Na2SO4,0.1,13,2.21,RHE,0.422,0,0.422,0.01
5564,9239,176,"Kim YW, Cha S, Kwak I, Kwon IS, Park K, Jung CS, et al. Surface-Modified Ta3N5 Nanocrystals with Boron for Enhanced Visible-Light-Driven Photoelectrochemical Water Splitting. ACS Appl Mater Interfaces 2017;9:36715–22. https://doi.org/10.1021/acsami.7b09040.",489,TaN,Pt wire,Ag/AgCl,1,450,420,100,1,Na2SO4,0.1,13,2.21,RHE,0.456,0,0.456,-0.003
5565,9240,176,"Kim YW, Cha S, Kwak I, Kwon IS, Park K, Jung CS, et al. Surface-Modified Ta3N5 Nanocrystals with Boron for Enhanced Visible-Light-Driven Photoelectrochemical Water Splitting. ACS Appl Mater Interfaces 2017;9:36715–22. https://doi.org/10.1021/acsami.7b09040.",489,TaN,Pt wire,Ag/AgCl,1,450,420,100,1,Na2SO4,0.1,13,2.21,RHE,0.492,0,0.492,-0.01
5566,9241,176,"Kim YW, Cha S, Kwak I, Kwon IS, Park K, Jung CS, et al. Surface-Modified Ta3N5 Nanocrystals with Boron for Enhanced Visible-Light-Driven Photoelectrochemical Water Splitting. ACS Appl Mater Interfaces 2017;9:36715–22. https://doi.org/10.1021/acsami.7b09040.",489,TaN,Pt wire,Ag/AgCl,1,450,420,100,1,Na2SO4,0.1,13,2.21,RHE,0.536,0,0.536,-0.012
5567,9242,176,"Kim YW, Cha S, Kwak I, Kwon IS, Park K, Jung CS, et al. Surface-Modified Ta3N5 Nanocrystals with Boron for Enhanced Visible-Light-Driven Photoelectrochemical Water Splitting. ACS Appl Mater Interfaces 2017;9:36715–22. https://doi.org/10.1021/acsami.7b09040.",489,TaN,Pt wire,Ag/AgCl,1,450,420,100,1,Na2SO4,0.1,13,2.21,RHE,0.596,0,0.596,-0.015
5568,9243,176,"Kim YW, Cha S, Kwak I, Kwon IS, Park K, Jung CS, et al. Surface-Modified Ta3N5 Nanocrystals with Boron for Enhanced Visible-Light-Driven Photoelectrochemical Water Splitting. ACS Appl Mater Interfaces 2017;9:36715–22. https://doi.org/10.1021/acsami.7b09040.",489,TaN,Pt wire,Ag/AgCl,1,450,420,100,1,Na2SO4,0.1,13,2.21,RHE,0.658,0,0.658,-0.003
5569,9244,176,"Kim YW, Cha S, Kwak I, Kwon IS, Park K, Jung CS, et al. Surface-Modified Ta3N5 Nanocrystals with Boron for Enhanced Visible-Light-Driven Photoelectrochemical Water Splitting. ACS Appl Mater Interfaces 2017;9:36715–22. https://doi.org/10.1021/acsami.7b09040.",489,TaN,Pt wire,Ag/AgCl,1,450,420,100,1,Na2SO4,0.1,13,2.21,RHE,0.688,0,0.688,0.027
5570,9245,176,"Kim YW, Cha S, Kwak I, Kwon IS, Park K, Jung CS, et al. Surface-Modified Ta3N5 Nanocrystals with Boron for Enhanced Visible-Light-Driven Photoelectrochemical Water Splitting. ACS Appl Mater Interfaces 2017;9:36715–22. https://doi.org/10.1021/acsami.7b09040.",489,TaN,Pt wire,Ag/AgCl,1,450,420,100,1,Na2SO4,0.1,13,2.21,RHE,0.732,0,0.732,0.03
5571,9246,176,"Kim YW, Cha S, Kwak I, Kwon IS, Park K, Jung CS, et al. Surface-Modified Ta3N5 Nanocrystals with Boron for Enhanced Visible-Light-Driven Photoelectrochemical Water Splitting. ACS Appl Mater Interfaces 2017;9:36715–22. https://doi.org/10.1021/acsami.7b09040.",489,TaN,Pt wire,Ag/AgCl,1,450,420,100,1,Na2SO4,0.1,13,2.21,RHE,0.774,0,0.774,0.054
5572,9247,176,"Kim YW, Cha S, Kwak I, Kwon IS, Park K, Jung CS, et al. Surface-Modified Ta3N5 Nanocrystals with Boron for Enhanced Visible-Light-Driven Photoelectrochemical Water Splitting. ACS Appl Mater Interfaces 2017;9:36715–22. https://doi.org/10.1021/acsami.7b09040.",489,TaN,Pt wire,Ag/AgCl,1,450,420,100,1,Na2SO4,0.1,13,2.21,RHE,0.814,0,0.814,0.089
5573,9248,176,"Kim YW, Cha S, Kwak I, Kwon IS, Park K, Jung CS, et al. Surface-Modified Ta3N5 Nanocrystals with Boron for Enhanced Visible-Light-Driven Photoelectrochemical Water Splitting. ACS Appl Mater Interfaces 2017;9:36715–22. https://doi.org/10.1021/acsami.7b09040.",489,TaN,Pt wire,Ag/AgCl,1,450,420,100,1,Na2SO4,0.1,13,2.21,RHE,0.85,0,0.85,0.119
5574,9249,176,"Kim YW, Cha S, Kwak I, Kwon IS, Park K, Jung CS, et al. Surface-Modified Ta3N5 Nanocrystals with Boron for Enhanced Visible-Light-Driven Photoelectrochemical Water Splitting. ACS Appl Mater Interfaces 2017;9:36715–22. https://doi.org/10.1021/acsami.7b09040.",489,TaN,Pt wire,Ag/AgCl,1,450,420,100,1,Na2SO4,0.1,13,2.21,RHE,0.894,0,0.894,0.175
5575,9250,176,"Kim YW, Cha S, Kwak I, Kwon IS, Park K, Jung CS, et al. Surface-Modified Ta3N5 Nanocrystals with Boron for Enhanced Visible-Light-Driven Photoelectrochemical Water Splitting. ACS Appl Mater Interfaces 2017;9:36715–22. https://doi.org/10.1021/acsami.7b09040.",489,TaN,Pt wire,Ag/AgCl,1,450,420,100,1,Na2SO4,0.1,13,2.21,RHE,0.93,0,0.93,0.231
5576,9251,176,"Kim YW, Cha S, Kwak I, Kwon IS, Park K, Jung CS, et al. Surface-Modified Ta3N5 Nanocrystals with Boron for Enhanced Visible-Light-Driven Photoelectrochemical Water Splitting. ACS Appl Mater Interfaces 2017;9:36715–22. https://doi.org/10.1021/acsami.7b09040.",489,TaN,Pt wire,Ag/AgCl,1,450,420,100,1,Na2SO4,0.1,13,2.21,RHE,0.974,0,0.974,0.263
5577,9252,176,"Kim YW, Cha S, Kwak I, Kwon IS, Park K, Jung CS, et al. Surface-Modified Ta3N5 Nanocrystals with Boron for Enhanced Visible-Light-Driven Photoelectrochemical Water Splitting. ACS Appl Mater Interfaces 2017;9:36715–22. https://doi.org/10.1021/acsami.7b09040.",489,TaN,Pt wire,Ag/AgCl,1,450,420,100,1,Na2SO4,0.1,13,2.21,RHE,1.008,0,1.008,0.32
5578,9253,176,"Kim YW, Cha S, Kwak I, Kwon IS, Park K, Jung CS, et al. Surface-Modified Ta3N5 Nanocrystals with Boron for Enhanced Visible-Light-Driven Photoelectrochemical Water Splitting. ACS Appl Mater Interfaces 2017;9:36715–22. https://doi.org/10.1021/acsami.7b09040.",489,TaN,Pt wire,Ag/AgCl,1,450,420,100,1,Na2SO4,0.1,13,2.21,RHE,1.05,0,1.05,0.373
5579,9254,176,"Kim YW, Cha S, Kwak I, Kwon IS, Park K, Jung CS, et al. Surface-Modified Ta3N5 Nanocrystals with Boron for Enhanced Visible-Light-Driven Photoelectrochemical Water Splitting. ACS Appl Mater Interfaces 2017;9:36715–22. https://doi.org/10.1021/acsami.7b09040.",489,TaN,Pt wire,Ag/AgCl,1,450,420,100,1,Na2SO4,0.1,13,2.21,RHE,1.09,0,1.09,0.403
5580,9255,176,"Kim YW, Cha S, Kwak I, Kwon IS, Park K, Jung CS, et al. Surface-Modified Ta3N5 Nanocrystals with Boron for Enhanced Visible-Light-Driven Photoelectrochemical Water Splitting. ACS Appl Mater Interfaces 2017;9:36715–22. https://doi.org/10.1021/acsami.7b09040.",489,TaN,Pt wire,Ag/AgCl,1,450,420,100,1,Na2SO4,0.1,13,2.21,RHE,1.132,0,1.132,0.464
5581,9256,176,"Kim YW, Cha S, Kwak I, Kwon IS, Park K, Jung CS, et al. Surface-Modified Ta3N5 Nanocrystals with Boron for Enhanced Visible-Light-Driven Photoelectrochemical Water Splitting. ACS Appl Mater Interfaces 2017;9:36715–22. https://doi.org/10.1021/acsami.7b09040.",489,TaN,Pt wire,Ag/AgCl,1,450,420,100,1,Na2SO4,0.1,13,2.21,RHE,1.18,0,1.18,0.514
5582,9257,176,"Kim YW, Cha S, Kwak I, Kwon IS, Park K, Jung CS, et al. Surface-Modified Ta3N5 Nanocrystals with Boron for Enhanced Visible-Light-Driven Photoelectrochemical Water Splitting. ACS Appl Mater Interfaces 2017;9:36715–22. https://doi.org/10.1021/acsami.7b09040.",489,TaN,Pt wire,Ag/AgCl,1,450,420,100,1,Na2SO4,0.1,13,2.21,RHE,1.212,0,1.212,0.534
5583,9258,176,"Kim YW, Cha S, Kwak I, Kwon IS, Park K, Jung CS, et al. Surface-Modified Ta3N5 Nanocrystals with Boron for Enhanced Visible-Light-Driven Photoelectrochemical Water Splitting. ACS Appl Mater Interfaces 2017;9:36715–22. https://doi.org/10.1021/acsami.7b09040.",489,TaN,Pt wire,Ag/AgCl,1,450,420,100,1,Na2SO4,0.1,13,2.21,RHE,1.254,0,1.254,0.561
5584,9259,176,"Kim YW, Cha S, Kwak I, Kwon IS, Park K, Jung CS, et al. Surface-Modified Ta3N5 Nanocrystals with Boron for Enhanced Visible-Light-Driven Photoelectrochemical Water Splitting. ACS Appl Mater Interfaces 2017;9:36715–22. https://doi.org/10.1021/acsami.7b09040.",489,TaN,Pt wire,Ag/AgCl,1,450,420,100,1,Na2SO4,0.1,13,2.21,RHE,1.286,0,1.286,0.586
5585,9260,176,"Kim YW, Cha S, Kwak I, Kwon IS, Park K, Jung CS, et al. Surface-Modified Ta3N5 Nanocrystals with Boron for Enhanced Visible-Light-Driven Photoelectrochemical Water Splitting. ACS Appl Mater Interfaces 2017;9:36715–22. https://doi.org/10.1021/acsami.7b09040.",489,TaN,Pt wire,Ag/AgCl,1,450,420,100,1,Na2SO4,0.1,13,2.21,RHE,1.322,0,1.322,0.602
5586,9261,176,"Kim YW, Cha S, Kwak I, Kwon IS, Park K, Jung CS, et al. Surface-Modified Ta3N5 Nanocrystals with Boron for Enhanced Visible-Light-Driven Photoelectrochemical Water Splitting. ACS Appl Mater Interfaces 2017;9:36715–22. https://doi.org/10.1021/acsami.7b09040.",489,TaN,Pt wire,Ag/AgCl,1,450,420,100,1,Na2SO4,0.1,13,2.21,RHE,1.364,0,1.364,0.624
5587,9262,176,"Kim YW, Cha S, Kwak I, Kwon IS, Park K, Jung CS, et al. Surface-Modified Ta3N5 Nanocrystals with Boron for Enhanced Visible-Light-Driven Photoelectrochemical Water Splitting. ACS Appl Mater Interfaces 2017;9:36715–22. https://doi.org/10.1021/acsami.7b09040.",489,TaN,Pt wire,Ag/AgCl,1,450,420,100,1,Na2SO4,0.1,13,2.21,RHE,1.398,0,1.398,0.643
5588,9263,177,"Zhang H, Liu X, Li Y, Sun Q, Wang Y, Wood BJ, et al. Vertically aligned nanorod-like rutile TiO 2 single crystal nanowire bundles with superior electron transport and photoelectrocatalytic properties. J Mater Chem 2012;22:2465–72. https://doi.org/10.1039/c2jm15546j.",76,TiO,Pt gauze,Ag/AgCl,0.2826,150,410,1,0,NaNO3,0.1,7,3.05,Ag/AgCl,0.111,0.197,0.721,0.18
5589,9264,177,"Zhang H, Liu X, Li Y, Sun Q, Wang Y, Wood BJ, et al. Vertically aligned nanorod-like rutile TiO 2 single crystal nanowire bundles with superior electron transport and photoelectrocatalytic properties. J Mater Chem 2012;22:2465–72. https://doi.org/10.1039/c2jm15546j.",76,TiO,Pt gauze,Ag/AgCl,0.2826,150,410,1,0,NaNO3,0.1,7,3.05,Ag/AgCl,0.178,0.197,0.788,0.295
5590,9265,177,"Zhang H, Liu X, Li Y, Sun Q, Wang Y, Wood BJ, et al. Vertically aligned nanorod-like rutile TiO 2 single crystal nanowire bundles with superior electron transport and photoelectrocatalytic properties. J Mater Chem 2012;22:2465–72. https://doi.org/10.1039/c2jm15546j.",76,TiO,Pt gauze,Ag/AgCl,0.2826,150,410,1,0,NaNO3,0.1,7,3.05,Ag/AgCl,0.301,0.197,0.911,0.443
5591,9266,177,"Zhang H, Liu X, Li Y, Sun Q, Wang Y, Wood BJ, et al. Vertically aligned nanorod-like rutile TiO 2 single crystal nanowire bundles with superior electron transport and photoelectrocatalytic properties. J Mater Chem 2012;22:2465–72. https://doi.org/10.1039/c2jm15546j.",76,TiO,Pt gauze,Ag/AgCl,0.2826,150,410,1,0,NaNO3,0.1,7,3.05,Ag/AgCl,0.398,0.197,1.008,0.558
5592,9267,177,"Zhang H, Liu X, Li Y, Sun Q, Wang Y, Wood BJ, et al. Vertically aligned nanorod-like rutile TiO 2 single crystal nanowire bundles with superior electron transport and photoelectrocatalytic properties. J Mater Chem 2012;22:2465–72. https://doi.org/10.1039/c2jm15546j.",76,TiO,Pt gauze,Ag/AgCl,0.2826,150,410,1,0,NaNO3,0.1,7,3.05,Ag/AgCl,0.501,0.197,1.111,0.527
5593,9268,177,"Zhang H, Liu X, Li Y, Sun Q, Wang Y, Wood BJ, et al. Vertically aligned nanorod-like rutile TiO 2 single crystal nanowire bundles with superior electron transport and photoelectrocatalytic properties. J Mater Chem 2012;22:2465–72. https://doi.org/10.1039/c2jm15546j.",76,TiO,Pt gauze,Ag/AgCl,0.2826,150,410,1,0,NaNO3,0.1,7,3.05,Ag/AgCl,0.599,0.197,1.209,0.594
5594,9269,177,"Zhang H, Liu X, Li Y, Sun Q, Wang Y, Wood BJ, et al. Vertically aligned nanorod-like rutile TiO 2 single crystal nanowire bundles with superior electron transport and photoelectrocatalytic properties. J Mater Chem 2012;22:2465–72. https://doi.org/10.1039/c2jm15546j.",76,TiO,Pt gauze,Ag/AgCl,0.2826,150,410,1,0,NaNO3,0.1,7,3.05,Ag/AgCl,0.699,0.197,1.309,0.612
5595,9270,177,"Zhang H, Liu X, Li Y, Sun Q, Wang Y, Wood BJ, et al. Vertically aligned nanorod-like rutile TiO 2 single crystal nanowire bundles with superior electron transport and photoelectrocatalytic properties. J Mater Chem 2012;22:2465–72. https://doi.org/10.1039/c2jm15546j.",76,TiO,Pt gauze,Ag/AgCl,0.2826,150,410,1,0,NaNO3,0.1,7,3.05,Ag/AgCl,0.793,0.197,1.403,0.63
5596,9271,177,"Zhang H, Liu X, Li Y, Sun Q, Wang Y, Wood BJ, et al. Vertically aligned nanorod-like rutile TiO 2 single crystal nanowire bundles with superior electron transport and photoelectrocatalytic properties. J Mater Chem 2012;22:2465–72. https://doi.org/10.1039/c2jm15546j.",76,TiO,Pt gauze,Ag/AgCl,0.2826,150,410,1,0,NaNO3,0.1,7,3.05,Ag/AgCl,0.894,0.197,1.504,0.665
5597,9272,177,"Zhang H, Liu X, Li Y, Sun Q, Wang Y, Wood BJ, et al. Vertically aligned nanorod-like rutile TiO 2 single crystal nanowire bundles with superior electron transport and photoelectrocatalytic properties. J Mater Chem 2012;22:2465–72. https://doi.org/10.1039/c2jm15546j.",76,TiO,Pt gauze,Ag/AgCl,0.2826,150,410,1,0,NaNO3,0.1,7,3.05,Ag/AgCl,1,0.197,1.61,0.683
5598,9273,177,"Zhang H, Liu X, Li Y, Sun Q, Wang Y, Wood BJ, et al. Vertically aligned nanorod-like rutile TiO 2 single crystal nanowire bundles with superior electron transport and photoelectrocatalytic properties. J Mater Chem 2012;22:2465–72. https://doi.org/10.1039/c2jm15546j.",76,TiO,Pt gauze,Ag/AgCl,0.2826,150,410,1,0,NaNO3,0.1,7,3.05,Ag/AgCl,1.1,0.197,1.71,0.685
5599,9274,177,"Zhang H, Liu X, Li Y, Sun Q, Wang Y, Wood BJ, et al. Vertically aligned nanorod-like rutile TiO 2 single crystal nanowire bundles with superior electron transport and photoelectrocatalytic properties. J Mater Chem 2012;22:2465–72. https://doi.org/10.1039/c2jm15546j.",76,TiO,Pt gauze,Ag/AgCl,0.2826,150,410,1,0,NaNO3,0.1,7,3.05,Ag/AgCl,1.21,0.197,1.82,0.703
5600,9275,177,"Zhang H, Liu X, Li Y, Sun Q, Wang Y, Wood BJ, et al. Vertically aligned nanorod-like rutile TiO 2 single crystal nanowire bundles with superior electron transport and photoelectrocatalytic properties. J Mater Chem 2012;22:2465–72. https://doi.org/10.1039/c2jm15546j.",76,TiO,Pt gauze,Ag/AgCl,0.2826,150,410,1,0,NaNO3,0.1,7,3.05,Ag/AgCl,1.31,0.197,1.92,0.705
5601,9276,177,"Zhang H, Liu X, Li Y, Sun Q, Wang Y, Wood BJ, et al. Vertically aligned nanorod-like rutile TiO 2 single crystal nanowire bundles with superior electron transport and photoelectrocatalytic properties. J Mater Chem 2012;22:2465–72. https://doi.org/10.1039/c2jm15546j.",76,TiO,Pt gauze,Ag/AgCl,0.2826,150,410,1,0,NaNO3,0.1,7,3.05,Ag/AgCl,1.4,0.197,2.01,0.707
5602,9277,177,"Zhang H, Liu X, Li Y, Sun Q, Wang Y, Wood BJ, et al. Vertically aligned nanorod-like rutile TiO 2 single crystal nanowire bundles with superior electron transport and photoelectrocatalytic properties. J Mater Chem 2012;22:2465–72. https://doi.org/10.1039/c2jm15546j.",76,TiO,Pt gauze,Ag/AgCl,0.2826,150,410,1,0,NaNO3,0.1,7,3.05,Ag/AgCl,1.5,0.197,2.11,0.661
5603,9278,177,"Zhang H, Liu X, Li Y, Sun Q, Wang Y, Wood BJ, et al. Vertically aligned nanorod-like rutile TiO 2 single crystal nanowire bundles with superior electron transport and photoelectrocatalytic properties. J Mater Chem 2012;22:2465–72. https://doi.org/10.1039/c2jm15546j.",77,TiO,Pt gauze,Ag/AgCl,0.2826,150,410,1.7,0,NaNO3,0.1,7,3.05,Ag/AgCl,0.109,0.197,0.719,0.277
5604,9279,177,"Zhang H, Liu X, Li Y, Sun Q, Wang Y, Wood BJ, et al. Vertically aligned nanorod-like rutile TiO 2 single crystal nanowire bundles with superior electron transport and photoelectrocatalytic properties. J Mater Chem 2012;22:2465–72. https://doi.org/10.1039/c2jm15546j.",77,TiO,Pt gauze,Ag/AgCl,0.2826,150,410,1.7,0,NaNO3,0.1,7,3.05,Ag/AgCl,0.198,0.197,0.808,0.537
5605,9280,177,"Zhang H, Liu X, Li Y, Sun Q, Wang Y, Wood BJ, et al. Vertically aligned nanorod-like rutile TiO 2 single crystal nanowire bundles with superior electron transport and photoelectrocatalytic properties. J Mater Chem 2012;22:2465–72. https://doi.org/10.1039/c2jm15546j.",77,TiO,Pt gauze,Ag/AgCl,0.2826,150,410,1.7,0,NaNO3,0.1,7,3.05,Ag/AgCl,0.301,0.197,0.911,0.685
5606,9281,177,"Zhang H, Liu X, Li Y, Sun Q, Wang Y, Wood BJ, et al. Vertically aligned nanorod-like rutile TiO 2 single crystal nanowire bundles with superior electron transport and photoelectrocatalytic properties. J Mater Chem 2012;22:2465–72. https://doi.org/10.1039/c2jm15546j.",77,TiO,Pt gauze,Ag/AgCl,0.2826,150,410,1.7,0,NaNO3,0.1,7,3.05,Ag/AgCl,0.398,0.197,1.008,0.881
5607,9282,177,"Zhang H, Liu X, Li Y, Sun Q, Wang Y, Wood BJ, et al. Vertically aligned nanorod-like rutile TiO 2 single crystal nanowire bundles with superior electron transport and photoelectrocatalytic properties. J Mater Chem 2012;22:2465–72. https://doi.org/10.1039/c2jm15546j.",77,TiO,Pt gauze,Ag/AgCl,0.2826,150,410,1.7,0,NaNO3,0.1,7,3.05,Ag/AgCl,0.493,0.197,1.103,0.883
5608,9283,177,"Zhang H, Liu X, Li Y, Sun Q, Wang Y, Wood BJ, et al. Vertically aligned nanorod-like rutile TiO 2 single crystal nanowire bundles with superior electron transport and photoelectrocatalytic properties. J Mater Chem 2012;22:2465–72. https://doi.org/10.1039/c2jm15546j.",77,TiO,Pt gauze,Ag/AgCl,0.2826,150,410,1.7,0,NaNO3,0.1,7,3.05,Ag/AgCl,0.607,0.197,1.217,0.918
5609,9284,177,"Zhang H, Liu X, Li Y, Sun Q, Wang Y, Wood BJ, et al. Vertically aligned nanorod-like rutile TiO 2 single crystal nanowire bundles with superior electron transport and photoelectrocatalytic properties. J Mater Chem 2012;22:2465–72. https://doi.org/10.1039/c2jm15546j.",77,TiO,Pt gauze,Ag/AgCl,0.2826,150,410,1.7,0,NaNO3,0.1,7,3.05,Ag/AgCl,0.693,0.197,1.303,0.968
5610,9285,177,"Zhang H, Liu X, Li Y, Sun Q, Wang Y, Wood BJ, et al. Vertically aligned nanorod-like rutile TiO 2 single crystal nanowire bundles with superior electron transport and photoelectrocatalytic properties. J Mater Chem 2012;22:2465–72. https://doi.org/10.1039/c2jm15546j.",77,TiO,Pt gauze,Ag/AgCl,0.2826,150,410,1.7,0,NaNO3,0.1,7,3.05,Ag/AgCl,0.805,0.197,1.415,0.986
5611,9286,177,"Zhang H, Liu X, Li Y, Sun Q, Wang Y, Wood BJ, et al. Vertically aligned nanorod-like rutile TiO 2 single crystal nanowire bundles with superior electron transport and photoelectrocatalytic properties. J Mater Chem 2012;22:2465–72. https://doi.org/10.1039/c2jm15546j.",77,TiO,Pt gauze,Ag/AgCl,0.2826,150,410,1.7,0,NaNO3,0.1,7,3.05,Ag/AgCl,0.902,0.197,1.512,1.05
5612,9287,177,"Zhang H, Liu X, Li Y, Sun Q, Wang Y, Wood BJ, et al. Vertically aligned nanorod-like rutile TiO 2 single crystal nanowire bundles with superior electron transport and photoelectrocatalytic properties. J Mater Chem 2012;22:2465–72. https://doi.org/10.1039/c2jm15546j.",77,TiO,Pt gauze,Ag/AgCl,0.2826,150,410,1.7,0,NaNO3,0.1,7,3.05,Ag/AgCl,0.999,0.197,1.609,1.1
5613,9288,177,"Zhang H, Liu X, Li Y, Sun Q, Wang Y, Wood BJ, et al. Vertically aligned nanorod-like rutile TiO 2 single crystal nanowire bundles with superior electron transport and photoelectrocatalytic properties. J Mater Chem 2012;22:2465–72. https://doi.org/10.1039/c2jm15546j.",77,TiO,Pt gauze,Ag/AgCl,0.2826,150,410,1.7,0,NaNO3,0.1,7,3.05,Ag/AgCl,1.11,0.197,1.72,1.22
5614,9289,177,"Zhang H, Liu X, Li Y, Sun Q, Wang Y, Wood BJ, et al. Vertically aligned nanorod-like rutile TiO 2 single crystal nanowire bundles with superior electron transport and photoelectrocatalytic properties. J Mater Chem 2012;22:2465–72. https://doi.org/10.1039/c2jm15546j.",77,TiO,Pt gauze,Ag/AgCl,0.2826,150,410,1.7,0,NaNO3,0.1,7,3.05,Ag/AgCl,1.19,0.197,1.8,1.12
5615,9290,177,"Zhang H, Liu X, Li Y, Sun Q, Wang Y, Wood BJ, et al. Vertically aligned nanorod-like rutile TiO 2 single crystal nanowire bundles with superior electron transport and photoelectrocatalytic properties. J Mater Chem 2012;22:2465–72. https://doi.org/10.1039/c2jm15546j.",77,TiO,Pt gauze,Ag/AgCl,0.2826,150,410,1.7,0,NaNO3,0.1,7,3.05,Ag/AgCl,1.31,0.197,1.92,1.13
5616,9291,177,"Zhang H, Liu X, Li Y, Sun Q, Wang Y, Wood BJ, et al. Vertically aligned nanorod-like rutile TiO 2 single crystal nanowire bundles with superior electron transport and photoelectrocatalytic properties. J Mater Chem 2012;22:2465–72. https://doi.org/10.1039/c2jm15546j.",77,TiO,Pt gauze,Ag/AgCl,0.2826,150,410,1.7,0,NaNO3,0.1,7,3.05,Ag/AgCl,1.41,0.197,2.02,1.21
5617,9292,177,"Zhang H, Liu X, Li Y, Sun Q, Wang Y, Wood BJ, et al. Vertically aligned nanorod-like rutile TiO 2 single crystal nanowire bundles with superior electron transport and photoelectrocatalytic properties. J Mater Chem 2012;22:2465–72. https://doi.org/10.1039/c2jm15546j.",77,TiO,Pt gauze,Ag/AgCl,0.2826,150,410,1.7,0,NaNO3,0.1,7,3.05,Ag/AgCl,1.5,0.197,2.11,1.21
5618,9293,177,"Zhang H, Liu X, Li Y, Sun Q, Wang Y, Wood BJ, et al. Vertically aligned nanorod-like rutile TiO 2 single crystal nanowire bundles with superior electron transport and photoelectrocatalytic properties. J Mater Chem 2012;22:2465–72. https://doi.org/10.1039/c2jm15546j.",78,TiO,Pt gauze,Ag/AgCl,0.2826,150,410,2.6,0,NaNO3,0.1,7,3.05,Ag/AgCl,0.109,0.197,0.719,0.374
5619,9294,177,"Zhang H, Liu X, Li Y, Sun Q, Wang Y, Wood BJ, et al. Vertically aligned nanorod-like rutile TiO 2 single crystal nanowire bundles with superior electron transport and photoelectrocatalytic properties. J Mater Chem 2012;22:2465–72. https://doi.org/10.1039/c2jm15546j.",78,TiO,Pt gauze,Ag/AgCl,0.2826,150,410,2.6,0,NaNO3,0.1,7,3.05,Ag/AgCl,0.198,0.197,0.808,0.699
5620,9295,177,"Zhang H, Liu X, Li Y, Sun Q, Wang Y, Wood BJ, et al. Vertically aligned nanorod-like rutile TiO 2 single crystal nanowire bundles with superior electron transport and photoelectrocatalytic properties. J Mater Chem 2012;22:2465–72. https://doi.org/10.1039/c2jm15546j.",78,TiO,Pt gauze,Ag/AgCl,0.2826,150,410,2.6,0,NaNO3,0.1,7,3.05,Ag/AgCl,0.307,0.197,0.917,0.976
5621,9296,177,"Zhang H, Liu X, Li Y, Sun Q, Wang Y, Wood BJ, et al. Vertically aligned nanorod-like rutile TiO 2 single crystal nanowire bundles with superior electron transport and photoelectrocatalytic properties. J Mater Chem 2012;22:2465–72. https://doi.org/10.1039/c2jm15546j.",78,TiO,Pt gauze,Ag/AgCl,0.2826,150,410,2.6,0,NaNO3,0.1,7,3.05,Ag/AgCl,0.398,0.197,1.008,1.17
5622,9297,177,"Zhang H, Liu X, Li Y, Sun Q, Wang Y, Wood BJ, et al. Vertically aligned nanorod-like rutile TiO 2 single crystal nanowire bundles with superior electron transport and photoelectrocatalytic properties. J Mater Chem 2012;22:2465–72. https://doi.org/10.1039/c2jm15546j.",78,TiO,Pt gauze,Ag/AgCl,0.2826,150,410,2.6,0,NaNO3,0.1,7,3.05,Ag/AgCl,0.493,0.197,1.103,1.34
5623,9298,177,"Zhang H, Liu X, Li Y, Sun Q, Wang Y, Wood BJ, et al. Vertically aligned nanorod-like rutile TiO 2 single crystal nanowire bundles with superior electron transport and photoelectrocatalytic properties. J Mater Chem 2012;22:2465–72. https://doi.org/10.1039/c2jm15546j.",78,TiO,Pt gauze,Ag/AgCl,0.2826,150,410,2.6,0,NaNO3,0.1,7,3.05,Ag/AgCl,0.607,0.197,1.217,1.47
5624,9299,177,"Zhang H, Liu X, Li Y, Sun Q, Wang Y, Wood BJ, et al. Vertically aligned nanorod-like rutile TiO 2 single crystal nanowire bundles with superior electron transport and photoelectrocatalytic properties. J Mater Chem 2012;22:2465–72. https://doi.org/10.1039/c2jm15546j.",78,TiO,Pt gauze,Ag/AgCl,0.2826,150,410,2.6,0,NaNO3,0.1,7,3.05,Ag/AgCl,0.691,0.197,1.301,1.6
5625,9300,177,"Zhang H, Liu X, Li Y, Sun Q, Wang Y, Wood BJ, et al. Vertically aligned nanorod-like rutile TiO 2 single crystal nanowire bundles with superior electron transport and photoelectrocatalytic properties. J Mater Chem 2012;22:2465–72. https://doi.org/10.1039/c2jm15546j.",78,TiO,Pt gauze,Ag/AgCl,0.2826,150,410,2.6,0,NaNO3,0.1,7,3.05,Ag/AgCl,0.797,0.197,1.407,1.63
5626,9301,177,"Zhang H, Liu X, Li Y, Sun Q, Wang Y, Wood BJ, et al. Vertically aligned nanorod-like rutile TiO 2 single crystal nanowire bundles with superior electron transport and photoelectrocatalytic properties. J Mater Chem 2012;22:2465–72. https://doi.org/10.1039/c2jm15546j.",78,TiO,Pt gauze,Ag/AgCl,0.2826,150,410,2.6,0,NaNO3,0.1,7,3.05,Ag/AgCl,0.897,0.197,1.507,1.67
5627,9302,177,"Zhang H, Liu X, Li Y, Sun Q, Wang Y, Wood BJ, et al. Vertically aligned nanorod-like rutile TiO 2 single crystal nanowire bundles with superior electron transport and photoelectrocatalytic properties. J Mater Chem 2012;22:2465–72. https://doi.org/10.1039/c2jm15546j.",78,TiO,Pt gauze,Ag/AgCl,0.2826,150,410,2.6,0,NaNO3,0.1,7,3.05,Ag/AgCl,1.01,0.197,1.62,1.7
5628,9303,177,"Zhang H, Liu X, Li Y, Sun Q, Wang Y, Wood BJ, et al. Vertically aligned nanorod-like rutile TiO 2 single crystal nanowire bundles with superior electron transport and photoelectrocatalytic properties. J Mater Chem 2012;22:2465–72. https://doi.org/10.1039/c2jm15546j.",78,TiO,Pt gauze,Ag/AgCl,0.2826,150,410,2.6,0,NaNO3,0.1,7,3.05,Ag/AgCl,1.12,0.197,1.73,1.75
5629,9304,177,"Zhang H, Liu X, Li Y, Sun Q, Wang Y, Wood BJ, et al. Vertically aligned nanorod-like rutile TiO 2 single crystal nanowire bundles with superior electron transport and photoelectrocatalytic properties. J Mater Chem 2012;22:2465–72. https://doi.org/10.1039/c2jm15546j.",78,TiO,Pt gauze,Ag/AgCl,0.2826,150,410,2.6,0,NaNO3,0.1,7,3.05,Ag/AgCl,1.2,0.197,1.81,1.82
5630,9305,177,"Zhang H, Liu X, Li Y, Sun Q, Wang Y, Wood BJ, et al. Vertically aligned nanorod-like rutile TiO 2 single crystal nanowire bundles with superior electron transport and photoelectrocatalytic properties. J Mater Chem 2012;22:2465–72. https://doi.org/10.1039/c2jm15546j.",78,TiO,Pt gauze,Ag/AgCl,0.2826,150,410,2.6,0,NaNO3,0.1,7,3.05,Ag/AgCl,1.31,0.197,1.92,1.79
5631,9306,177,"Zhang H, Liu X, Li Y, Sun Q, Wang Y, Wood BJ, et al. Vertically aligned nanorod-like rutile TiO 2 single crystal nanowire bundles with superior electron transport and photoelectrocatalytic properties. J Mater Chem 2012;22:2465–72. https://doi.org/10.1039/c2jm15546j.",78,TiO,Pt gauze,Ag/AgCl,0.2826,150,410,2.6,0,NaNO3,0.1,7,3.05,Ag/AgCl,1.4,0.197,2.01,1.81
5632,9307,177,"Zhang H, Liu X, Li Y, Sun Q, Wang Y, Wood BJ, et al. Vertically aligned nanorod-like rutile TiO 2 single crystal nanowire bundles with superior electron transport and photoelectrocatalytic properties. J Mater Chem 2012;22:2465–72. https://doi.org/10.1039/c2jm15546j.",78,TiO,Pt gauze,Ag/AgCl,0.2826,150,410,2.6,0,NaNO3,0.1,7,3.05,Ag/AgCl,1.5,0.197,2.11,1.84
5633,9308,177,"Zhang H, Liu X, Li Y, Sun Q, Wang Y, Wood BJ, et al. Vertically aligned nanorod-like rutile TiO 2 single crystal nanowire bundles with superior electron transport and photoelectrocatalytic properties. J Mater Chem 2012;22:2465–72. https://doi.org/10.1039/c2jm15546j.",79,TiO,Pt gauze,Ag/AgCl,0.2826,150,410,3.6,0,NaNO3,0.1,7,3.05,Ag/AgCl,0.0976,0.197,0.7076,0.455
5634,9309,177,"Zhang H, Liu X, Li Y, Sun Q, Wang Y, Wood BJ, et al. Vertically aligned nanorod-like rutile TiO 2 single crystal nanowire bundles with superior electron transport and photoelectrocatalytic properties. J Mater Chem 2012;22:2465–72. https://doi.org/10.1039/c2jm15546j.",79,TiO,Pt gauze,Ag/AgCl,0.2826,150,410,3.6,0,NaNO3,0.1,7,3.05,Ag/AgCl,0.192,0.197,0.802,0.796
5635,9310,177,"Zhang H, Liu X, Li Y, Sun Q, Wang Y, Wood BJ, et al. Vertically aligned nanorod-like rutile TiO 2 single crystal nanowire bundles with superior electron transport and photoelectrocatalytic properties. J Mater Chem 2012;22:2465–72. https://doi.org/10.1039/c2jm15546j.",79,TiO,Pt gauze,Ag/AgCl,0.2826,150,410,3.6,0,NaNO3,0.1,7,3.05,Ag/AgCl,0.301,0.197,0.911,1.28
5636,9311,177,"Zhang H, Liu X, Li Y, Sun Q, Wang Y, Wood BJ, et al. Vertically aligned nanorod-like rutile TiO 2 single crystal nanowire bundles with superior electron transport and photoelectrocatalytic properties. J Mater Chem 2012;22:2465–72. https://doi.org/10.1039/c2jm15546j.",79,TiO,Pt gauze,Ag/AgCl,0.2826,150,410,3.6,0,NaNO3,0.1,7,3.05,Ag/AgCl,0.404,0.197,1.014,1.61
5637,9312,177,"Zhang H, Liu X, Li Y, Sun Q, Wang Y, Wood BJ, et al. Vertically aligned nanorod-like rutile TiO 2 single crystal nanowire bundles with superior electron transport and photoelectrocatalytic properties. J Mater Chem 2012;22:2465–72. https://doi.org/10.1039/c2jm15546j.",79,TiO,Pt gauze,Ag/AgCl,0.2826,150,410,3.6,0,NaNO3,0.1,7,3.05,Ag/AgCl,0.493,0.197,1.103,1.87
5638,9313,177,"Zhang H, Liu X, Li Y, Sun Q, Wang Y, Wood BJ, et al. Vertically aligned nanorod-like rutile TiO 2 single crystal nanowire bundles with superior electron transport and photoelectrocatalytic properties. J Mater Chem 2012;22:2465–72. https://doi.org/10.1039/c2jm15546j.",79,TiO,Pt gauze,Ag/AgCl,0.2826,150,410,3.6,0,NaNO3,0.1,7,3.05,Ag/AgCl,0.591,0.197,1.201,2.08
5639,9314,177,"Zhang H, Liu X, Li Y, Sun Q, Wang Y, Wood BJ, et al. Vertically aligned nanorod-like rutile TiO 2 single crystal nanowire bundles with superior electron transport and photoelectrocatalytic properties. J Mater Chem 2012;22:2465–72. https://doi.org/10.1039/c2jm15546j.",79,TiO,Pt gauze,Ag/AgCl,0.2826,150,410,3.6,0,NaNO3,0.1,7,3.05,Ag/AgCl,0.688,0.197,1.298,2.21
5640,9315,177,"Zhang H, Liu X, Li Y, Sun Q, Wang Y, Wood BJ, et al. Vertically aligned nanorod-like rutile TiO 2 single crystal nanowire bundles with superior electron transport and photoelectrocatalytic properties. J Mater Chem 2012;22:2465–72. https://doi.org/10.1039/c2jm15546j.",79,TiO,Pt gauze,Ag/AgCl,0.2826,150,410,3.6,0,NaNO3,0.1,7,3.05,Ag/AgCl,0.794,0.197,1.404,2.3
5641,9316,177,"Zhang H, Liu X, Li Y, Sun Q, Wang Y, Wood BJ, et al. Vertically aligned nanorod-like rutile TiO 2 single crystal nanowire bundles with superior electron transport and photoelectrocatalytic properties. J Mater Chem 2012;22:2465–72. https://doi.org/10.1039/c2jm15546j.",79,TiO,Pt gauze,Ag/AgCl,0.2826,150,410,3.6,0,NaNO3,0.1,7,3.05,Ag/AgCl,0.88,0.197,1.49,2.38
5642,9317,177,"Zhang H, Liu X, Li Y, Sun Q, Wang Y, Wood BJ, et al. Vertically aligned nanorod-like rutile TiO 2 single crystal nanowire bundles with superior electron transport and photoelectrocatalytic properties. J Mater Chem 2012;22:2465–72. https://doi.org/10.1039/c2jm15546j.",79,TiO,Pt gauze,Ag/AgCl,0.2826,150,410,3.6,0,NaNO3,0.1,7,3.05,Ag/AgCl,1,0.197,1.61,2.41
5643,9318,177,"Zhang H, Liu X, Li Y, Sun Q, Wang Y, Wood BJ, et al. Vertically aligned nanorod-like rutile TiO 2 single crystal nanowire bundles with superior electron transport and photoelectrocatalytic properties. J Mater Chem 2012;22:2465–72. https://doi.org/10.1039/c2jm15546j.",79,TiO,Pt gauze,Ag/AgCl,0.2826,150,410,3.6,0,NaNO3,0.1,7,3.05,Ag/AgCl,1.1,0.197,1.71,2.5
5644,9319,177,"Zhang H, Liu X, Li Y, Sun Q, Wang Y, Wood BJ, et al. Vertically aligned nanorod-like rutile TiO 2 single crystal nanowire bundles with superior electron transport and photoelectrocatalytic properties. J Mater Chem 2012;22:2465–72. https://doi.org/10.1039/c2jm15546j.",79,TiO,Pt gauze,Ag/AgCl,0.2826,150,410,3.6,0,NaNO3,0.1,7,3.05,Ag/AgCl,1.21,0.197,1.82,2.53
5645,9320,177,"Zhang H, Liu X, Li Y, Sun Q, Wang Y, Wood BJ, et al. Vertically aligned nanorod-like rutile TiO 2 single crystal nanowire bundles with superior electron transport and photoelectrocatalytic properties. J Mater Chem 2012;22:2465–72. https://doi.org/10.1039/c2jm15546j.",79,TiO,Pt gauze,Ag/AgCl,0.2826,150,410,3.6,0,NaNO3,0.1,7,3.05,Ag/AgCl,1.3,0.197,1.91,2.58
5646,9321,177,"Zhang H, Liu X, Li Y, Sun Q, Wang Y, Wood BJ, et al. Vertically aligned nanorod-like rutile TiO 2 single crystal nanowire bundles with superior electron transport and photoelectrocatalytic properties. J Mater Chem 2012;22:2465–72. https://doi.org/10.1039/c2jm15546j.",79,TiO,Pt gauze,Ag/AgCl,0.2826,150,410,3.6,0,NaNO3,0.1,7,3.05,Ag/AgCl,1.41,0.197,2.02,2.6
5647,9322,177,"Zhang H, Liu X, Li Y, Sun Q, Wang Y, Wood BJ, et al. Vertically aligned nanorod-like rutile TiO 2 single crystal nanowire bundles with superior electron transport and photoelectrocatalytic properties. J Mater Chem 2012;22:2465–72. https://doi.org/10.1039/c2jm15546j.",79,TiO,Pt gauze,Ag/AgCl,0.2826,150,410,3.6,0,NaNO3,0.1,7,3.05,Ag/AgCl,1.5,0.197,2.11,2.62
5648,9323,177,"Zhang H, Liu X, Li Y, Sun Q, Wang Y, Wood BJ, et al. Vertically aligned nanorod-like rutile TiO 2 single crystal nanowire bundles with superior electron transport and photoelectrocatalytic properties. J Mater Chem 2012;22:2465–72. https://doi.org/10.1039/c2jm15546j.",80,TiO,Pt gauze,Ag/AgCl,0.2826,150,410,4.6,0,NaNO3,0.1,7,3.05,Ag/AgCl,0.0976,0.197,0.7076,0.471
5649,9324,177,"Zhang H, Liu X, Li Y, Sun Q, Wang Y, Wood BJ, et al. Vertically aligned nanorod-like rutile TiO 2 single crystal nanowire bundles with superior electron transport and photoelectrocatalytic properties. J Mater Chem 2012;22:2465–72. https://doi.org/10.1039/c2jm15546j.",80,TiO,Pt gauze,Ag/AgCl,0.2826,150,410,4.6,0,NaNO3,0.1,7,3.05,Ag/AgCl,0.178,0.197,0.788,0.844
5650,9325,177,"Zhang H, Liu X, Li Y, Sun Q, Wang Y, Wood BJ, et al. Vertically aligned nanorod-like rutile TiO 2 single crystal nanowire bundles with superior electron transport and photoelectrocatalytic properties. J Mater Chem 2012;22:2465–72. https://doi.org/10.1039/c2jm15546j.",80,TiO,Pt gauze,Ag/AgCl,0.2826,150,410,4.6,0,NaNO3,0.1,7,3.05,Ag/AgCl,0.301,0.197,0.911,1.46
5651,9326,177,"Zhang H, Liu X, Li Y, Sun Q, Wang Y, Wood BJ, et al. Vertically aligned nanorod-like rutile TiO 2 single crystal nanowire bundles with superior electron transport and photoelectrocatalytic properties. J Mater Chem 2012;22:2465–72. https://doi.org/10.1039/c2jm15546j.",80,TiO,Pt gauze,Ag/AgCl,0.2826,150,410,4.6,0,NaNO3,0.1,7,3.05,Ag/AgCl,0.399,0.197,1.009,1.98
5652,9327,177,"Zhang H, Liu X, Li Y, Sun Q, Wang Y, Wood BJ, et al. Vertically aligned nanorod-like rutile TiO 2 single crystal nanowire bundles with superior electron transport and photoelectrocatalytic properties. J Mater Chem 2012;22:2465–72. https://doi.org/10.1039/c2jm15546j.",80,TiO,Pt gauze,Ag/AgCl,0.2826,150,410,4.6,0,NaNO3,0.1,7,3.05,Ag/AgCl,0.493,0.197,1.103,2.22
5653,9328,177,"Zhang H, Liu X, Li Y, Sun Q, Wang Y, Wood BJ, et al. Vertically aligned nanorod-like rutile TiO 2 single crystal nanowire bundles with superior electron transport and photoelectrocatalytic properties. J Mater Chem 2012;22:2465–72. https://doi.org/10.1039/c2jm15546j.",80,TiO,Pt gauze,Ag/AgCl,0.2826,150,410,4.6,0,NaNO3,0.1,7,3.05,Ag/AgCl,0.597,0.197,1.207,2.52
5654,9329,177,"Zhang H, Liu X, Li Y, Sun Q, Wang Y, Wood BJ, et al. Vertically aligned nanorod-like rutile TiO 2 single crystal nanowire bundles with superior electron transport and photoelectrocatalytic properties. J Mater Chem 2012;22:2465–72. https://doi.org/10.1039/c2jm15546j.",80,TiO,Pt gauze,Ag/AgCl,0.2826,150,410,4.6,0,NaNO3,0.1,7,3.05,Ag/AgCl,0.711,0.197,1.321,2.75
5655,9330,177,"Zhang H, Liu X, Li Y, Sun Q, Wang Y, Wood BJ, et al. Vertically aligned nanorod-like rutile TiO 2 single crystal nanowire bundles with superior electron transport and photoelectrocatalytic properties. J Mater Chem 2012;22:2465–72. https://doi.org/10.1039/c2jm15546j.",80,TiO,Pt gauze,Ag/AgCl,0.2826,150,410,4.6,0,NaNO3,0.1,7,3.05,Ag/AgCl,0.789,0.197,1.399,2.89
5656,9331,177,"Zhang H, Liu X, Li Y, Sun Q, Wang Y, Wood BJ, et al. Vertically aligned nanorod-like rutile TiO 2 single crystal nanowire bundles with superior electron transport and photoelectrocatalytic properties. J Mater Chem 2012;22:2465–72. https://doi.org/10.1039/c2jm15546j.",80,TiO,Pt gauze,Ag/AgCl,0.2826,150,410,4.6,0,NaNO3,0.1,7,3.05,Ag/AgCl,0.897,0.197,1.507,3.03
5657,9332,177,"Zhang H, Liu X, Li Y, Sun Q, Wang Y, Wood BJ, et al. Vertically aligned nanorod-like rutile TiO 2 single crystal nanowire bundles with superior electron transport and photoelectrocatalytic properties. J Mater Chem 2012;22:2465–72. https://doi.org/10.1039/c2jm15546j.",80,TiO,Pt gauze,Ag/AgCl,0.2826,150,410,4.6,0,NaNO3,0.1,7,3.05,Ag/AgCl,1,0.197,1.61,3.01
5658,9333,177,"Zhang H, Liu X, Li Y, Sun Q, Wang Y, Wood BJ, et al. Vertically aligned nanorod-like rutile TiO 2 single crystal nanowire bundles with superior electron transport and photoelectrocatalytic properties. J Mater Chem 2012;22:2465–72. https://doi.org/10.1039/c2jm15546j.",80,TiO,Pt gauze,Ag/AgCl,0.2826,150,410,4.6,0,NaNO3,0.1,7,3.05,Ag/AgCl,1.11,0.197,1.72,3.17
5659,9334,177,"Zhang H, Liu X, Li Y, Sun Q, Wang Y, Wood BJ, et al. Vertically aligned nanorod-like rutile TiO 2 single crystal nanowire bundles with superior electron transport and photoelectrocatalytic properties. J Mater Chem 2012;22:2465–72. https://doi.org/10.1039/c2jm15546j.",80,TiO,Pt gauze,Ag/AgCl,0.2826,150,410,4.6,0,NaNO3,0.1,7,3.05,Ag/AgCl,1.2,0.197,1.81,3.11
5660,9335,177,"Zhang H, Liu X, Li Y, Sun Q, Wang Y, Wood BJ, et al. Vertically aligned nanorod-like rutile TiO 2 single crystal nanowire bundles with superior electron transport and photoelectrocatalytic properties. J Mater Chem 2012;22:2465–72. https://doi.org/10.1039/c2jm15546j.",80,TiO,Pt gauze,Ag/AgCl,0.2826,150,410,4.6,0,NaNO3,0.1,7,3.05,Ag/AgCl,1.31,0.197,1.92,3.23
5661,9336,177,"Zhang H, Liu X, Li Y, Sun Q, Wang Y, Wood BJ, et al. Vertically aligned nanorod-like rutile TiO 2 single crystal nanowire bundles with superior electron transport and photoelectrocatalytic properties. J Mater Chem 2012;22:2465–72. https://doi.org/10.1039/c2jm15546j.",80,TiO,Pt gauze,Ag/AgCl,0.2826,150,410,4.6,0,NaNO3,0.1,7,3.05,Ag/AgCl,1.41,0.197,2.02,3.29
5662,9337,177,"Zhang H, Liu X, Li Y, Sun Q, Wang Y, Wood BJ, et al. Vertically aligned nanorod-like rutile TiO 2 single crystal nanowire bundles with superior electron transport and photoelectrocatalytic properties. J Mater Chem 2012;22:2465–72. https://doi.org/10.1039/c2jm15546j.",80,TiO,Pt gauze,Ag/AgCl,0.2826,150,410,4.6,0,NaNO3,0.1,7,3.05,Ag/AgCl,1.5,0.197,2.11,3.25
5663,9338,177,"Zhang H, Liu X, Li Y, Sun Q, Wang Y, Wood BJ, et al. Vertically aligned nanorod-like rutile TiO 2 single crystal nanowire bundles with superior electron transport and photoelectrocatalytic properties. J Mater Chem 2012;22:2465–72. https://doi.org/10.1039/c2jm15546j.",81,TiO,Pt gauze,Ag/AgCl,0.2826,150,410,5.5,0,NaNO3,0.1,7,3.05,Ag/AgCl,0.0893,0.197,0.6993,0.584
5664,9339,177,"Zhang H, Liu X, Li Y, Sun Q, Wang Y, Wood BJ, et al. Vertically aligned nanorod-like rutile TiO 2 single crystal nanowire bundles with superior electron transport and photoelectrocatalytic properties. J Mater Chem 2012;22:2465–72. https://doi.org/10.1039/c2jm15546j.",81,TiO,Pt gauze,Ag/AgCl,0.2826,150,410,5.5,0,NaNO3,0.1,7,3.05,Ag/AgCl,0.173,0.197,0.783,0.99
5665,9340,177,"Zhang H, Liu X, Li Y, Sun Q, Wang Y, Wood BJ, et al. Vertically aligned nanorod-like rutile TiO 2 single crystal nanowire bundles with superior electron transport and photoelectrocatalytic properties. J Mater Chem 2012;22:2465–72. https://doi.org/10.1039/c2jm15546j.",81,TiO,Pt gauze,Ag/AgCl,0.2826,150,410,5.5,0,NaNO3,0.1,7,3.05,Ag/AgCl,0.304,0.197,0.914,1.74
5666,9341,177,"Zhang H, Liu X, Li Y, Sun Q, Wang Y, Wood BJ, et al. Vertically aligned nanorod-like rutile TiO 2 single crystal nanowire bundles with superior electron transport and photoelectrocatalytic properties. J Mater Chem 2012;22:2465–72. https://doi.org/10.1039/c2jm15546j.",81,TiO,Pt gauze,Ag/AgCl,0.2826,150,410,5.5,0,NaNO3,0.1,7,3.05,Ag/AgCl,0.416,0.197,1.026,2.38
5667,9342,177,"Zhang H, Liu X, Li Y, Sun Q, Wang Y, Wood BJ, et al. Vertically aligned nanorod-like rutile TiO 2 single crystal nanowire bundles with superior electron transport and photoelectrocatalytic properties. J Mater Chem 2012;22:2465–72. https://doi.org/10.1039/c2jm15546j.",81,TiO,Pt gauze,Ag/AgCl,0.2826,150,410,5.5,0,NaNO3,0.1,7,3.05,Ag/AgCl,0.505,0.197,1.115,2.82
