Repository: Nsahu2023/tertiary-hybrid-model-PEC-

File: original  pecdata3featurereducepec2.csv (part 18 of 22)
,Unnamed: 0,Reference,Bibliography,Instance number,First Layer,Counter Electrode,Reference Electrode,WE area(cm2),Power(W),Wavelength(nm),Intensity(mW/cm2),AM1.5G,ElectrolyteType,Electrolyte Molarity (M),pH,BandGap(eV),Bias vs what,Experimental Bias (V),correction factor, RHE bias (V vs RHE),PhotocurrentDensity(mA/cm2)
5668,9343,177,"Zhang H, Liu X, Li Y, Sun Q, Wang Y, Wood BJ, et al. Vertically aligned nanorod-like rutile TiO 2 single crystal nanowire bundles with superior electron transport and photoelectrocatalytic properties. J Mater Chem 2012;22:2465–72. https://doi.org/10.1039/c2jm15546j.",81,TiO,Pt gauze,Ag/AgCl,0.2826,150,410,5.5,0,NaNO3,0.1,7,3.05,Ag/AgCl,0.605,0.197,1.215,3.23
5669,9344,177,"Zhang H, Liu X, Li Y, Sun Q, Wang Y, Wood BJ, et al. Vertically aligned nanorod-like rutile TiO 2 single crystal nanowire bundles with superior electron transport and photoelectrocatalytic properties. J Mater Chem 2012;22:2465–72. https://doi.org/10.1039/c2jm15546j.",81,TiO,Pt gauze,Ag/AgCl,0.2826,150,410,5.5,0,NaNO3,0.1,7,3.05,Ag/AgCl,0.697,0.197,1.307,3.57
5670,9345,177,"Zhang H, Liu X, Li Y, Sun Q, Wang Y, Wood BJ, et al. Vertically aligned nanorod-like rutile TiO 2 single crystal nanowire bundles with superior electron transport and photoelectrocatalytic properties. J Mater Chem 2012;22:2465–72. https://doi.org/10.1039/c2jm15546j.",81,TiO,Pt gauze,Ag/AgCl,0.2826,150,410,5.5,0,NaNO3,0.1,7,3.05,Ag/AgCl,0.806,0.197,1.416,3.73
5671,9346,177,"Zhang H, Liu X, Li Y, Sun Q, Wang Y, Wood BJ, et al. Vertically aligned nanorod-like rutile TiO 2 single crystal nanowire bundles with superior electron transport and photoelectrocatalytic properties. J Mater Chem 2012;22:2465–72. https://doi.org/10.1039/c2jm15546j.",81,TiO,Pt gauze,Ag/AgCl,0.2826,150,410,5.5,0,NaNO3,0.1,7,3.05,Ag/AgCl,0.886,0.197,1.496,3.87
5672,9347,177,"Zhang H, Liu X, Li Y, Sun Q, Wang Y, Wood BJ, et al. Vertically aligned nanorod-like rutile TiO 2 single crystal nanowire bundles with superior electron transport and photoelectrocatalytic properties. J Mater Chem 2012;22:2465–72. https://doi.org/10.1039/c2jm15546j.",81,TiO,Pt gauze,Ag/AgCl,0.2826,150,410,5.5,0,NaNO3,0.1,7,3.05,Ag/AgCl,1,0.197,1.61,4.05
5673,9348,177,"Zhang H, Liu X, Li Y, Sun Q, Wang Y, Wood BJ, et al. Vertically aligned nanorod-like rutile TiO 2 single crystal nanowire bundles with superior electron transport and photoelectrocatalytic properties. J Mater Chem 2012;22:2465–72. https://doi.org/10.1039/c2jm15546j.",81,TiO,Pt gauze,Ag/AgCl,0.2826,150,410,5.5,0,NaNO3,0.1,7,3.05,Ag/AgCl,1.1,0.197,1.71,4.11
5674,9349,177,"Zhang H, Liu X, Li Y, Sun Q, Wang Y, Wood BJ, et al. Vertically aligned nanorod-like rutile TiO 2 single crystal nanowire bundles with superior electron transport and photoelectrocatalytic properties. J Mater Chem 2012;22:2465–72. https://doi.org/10.1039/c2jm15546j.",81,TiO,Pt gauze,Ag/AgCl,0.2826,150,410,5.5,0,NaNO3,0.1,7,3.05,Ag/AgCl,1.2,0.197,1.81,4.18
5675,9350,177,"Zhang H, Liu X, Li Y, Sun Q, Wang Y, Wood BJ, et al. Vertically aligned nanorod-like rutile TiO 2 single crystal nanowire bundles with superior electron transport and photoelectrocatalytic properties. J Mater Chem 2012;22:2465–72. https://doi.org/10.1039/c2jm15546j.",81,TiO,Pt gauze,Ag/AgCl,0.2826,150,410,5.5,0,NaNO3,0.1,7,3.05,Ag/AgCl,1.3,0.197,1.91,4.25
5676,9351,177,"Zhang H, Liu X, Li Y, Sun Q, Wang Y, Wood BJ, et al. Vertically aligned nanorod-like rutile TiO 2 single crystal nanowire bundles with superior electron transport and photoelectrocatalytic properties. J Mater Chem 2012;22:2465–72. https://doi.org/10.1039/c2jm15546j.",81,TiO,Pt gauze,Ag/AgCl,0.2826,150,410,5.5,0,NaNO3,0.1,7,3.05,Ag/AgCl,1.4,0.197,2.01,4.31
5677,9352,177,"Zhang H, Liu X, Li Y, Sun Q, Wang Y, Wood BJ, et al. Vertically aligned nanorod-like rutile TiO 2 single crystal nanowire bundles with superior electron transport and photoelectrocatalytic properties. J Mater Chem 2012;22:2465–72. https://doi.org/10.1039/c2jm15546j.",81,TiO,Pt gauze,Ag/AgCl,0.2826,150,410,5.5,0,NaNO3,0.1,7,3.05,Ag/AgCl,1.5,0.197,2.11,4.36
5678,9353,177,"Zhang H, Liu X, Li Y, Sun Q, Wang Y, Wood BJ, et al. Vertically aligned nanorod-like rutile TiO 2 single crystal nanowire bundles with superior electron transport and photoelectrocatalytic properties. J Mater Chem 2012;22:2465–72. https://doi.org/10.1039/c2jm15546j.",82,TiO,Pt gauze,Ag/AgCl,0.2826,150,410,7.6,0,NaNO3,0.1,7,3.05,Ag/AgCl,0.0838,0.197,0.6938,0.632
5679,9354,177,"Zhang H, Liu X, Li Y, Sun Q, Wang Y, Wood BJ, et al. Vertically aligned nanorod-like rutile TiO 2 single crystal nanowire bundles with superior electron transport and photoelectrocatalytic properties. J Mater Chem 2012;22:2465–72. https://doi.org/10.1039/c2jm15546j.",82,TiO,Pt gauze,Ag/AgCl,0.2826,150,410,7.6,0,NaNO3,0.1,7,3.05,Ag/AgCl,0.179,0.197,0.789,1.17
5680,9355,177,"Zhang H, Liu X, Li Y, Sun Q, Wang Y, Wood BJ, et al. Vertically aligned nanorod-like rutile TiO 2 single crystal nanowire bundles with superior electron transport and photoelectrocatalytic properties. J Mater Chem 2012;22:2465–72. https://doi.org/10.1039/c2jm15546j.",82,TiO,Pt gauze,Ag/AgCl,0.2826,150,410,7.6,0,NaNO3,0.1,7,3.05,Ag/AgCl,0.304,0.197,0.914,1.78
5681,9356,177,"Zhang H, Liu X, Li Y, Sun Q, Wang Y, Wood BJ, et al. Vertically aligned nanorod-like rutile TiO 2 single crystal nanowire bundles with superior electron transport and photoelectrocatalytic properties. J Mater Chem 2012;22:2465–72. https://doi.org/10.1039/c2jm15546j.",82,TiO,Pt gauze,Ag/AgCl,0.2826,150,410,7.6,0,NaNO3,0.1,7,3.05,Ag/AgCl,0.416,0.197,1.026,2.68
5682,9357,177,"Zhang H, Liu X, Li Y, Sun Q, Wang Y, Wood BJ, et al. Vertically aligned nanorod-like rutile TiO 2 single crystal nanowire bundles with superior electron transport and photoelectrocatalytic properties. J Mater Chem 2012;22:2465–72. https://doi.org/10.1039/c2jm15546j.",82,TiO,Pt gauze,Ag/AgCl,0.2826,150,410,7.6,0,NaNO3,0.1,7,3.05,Ag/AgCl,0.513,0.197,1.123,3.32
5683,9358,177,"Zhang H, Liu X, Li Y, Sun Q, Wang Y, Wood BJ, et al. Vertically aligned nanorod-like rutile TiO 2 single crystal nanowire bundles with superior electron transport and photoelectrocatalytic properties. J Mater Chem 2012;22:2465–72. https://doi.org/10.1039/c2jm15546j.",82,TiO,Pt gauze,Ag/AgCl,0.2826,150,410,7.6,0,NaNO3,0.1,7,3.05,Ag/AgCl,0.6,0.197,1.21,3.92
5684,9359,177,"Zhang H, Liu X, Li Y, Sun Q, Wang Y, Wood BJ, et al. Vertically aligned nanorod-like rutile TiO 2 single crystal nanowire bundles with superior electron transport and photoelectrocatalytic properties. J Mater Chem 2012;22:2465–72. https://doi.org/10.1039/c2jm15546j.",82,TiO,Pt gauze,Ag/AgCl,0.2826,150,410,7.6,0,NaNO3,0.1,7,3.05,Ag/AgCl,0.706,0.197,1.316,4.36
5685,9360,177,"Zhang H, Liu X, Li Y, Sun Q, Wang Y, Wood BJ, et al. Vertically aligned nanorod-like rutile TiO 2 single crystal nanowire bundles with superior electron transport and photoelectrocatalytic properties. J Mater Chem 2012;22:2465–72. https://doi.org/10.1039/c2jm15546j.",82,TiO,Pt gauze,Ag/AgCl,0.2826,150,410,7.6,0,NaNO3,0.1,7,3.05,Ag/AgCl,0.809,0.197,1.419,4.72
5686,9361,177,"Zhang H, Liu X, Li Y, Sun Q, Wang Y, Wood BJ, et al. Vertically aligned nanorod-like rutile TiO 2 single crystal nanowire bundles with superior electron transport and photoelectrocatalytic properties. J Mater Chem 2012;22:2465–72. https://doi.org/10.1039/c2jm15546j.",82,TiO,Pt gauze,Ag/AgCl,0.2826,150,410,7.6,0,NaNO3,0.1,7,3.05,Ag/AgCl,0.898,0.197,1.508,4.93
5687,9362,177,"Zhang H, Liu X, Li Y, Sun Q, Wang Y, Wood BJ, et al. Vertically aligned nanorod-like rutile TiO 2 single crystal nanowire bundles with superior electron transport and photoelectrocatalytic properties. J Mater Chem 2012;22:2465–72. https://doi.org/10.1039/c2jm15546j.",82,TiO,Pt gauze,Ag/AgCl,0.2826,150,410,7.6,0,NaNO3,0.1,7,3.05,Ag/AgCl,1.01,0.197,1.62,5.15
5688,9363,177,"Zhang H, Liu X, Li Y, Sun Q, Wang Y, Wood BJ, et al. Vertically aligned nanorod-like rutile TiO 2 single crystal nanowire bundles with superior electron transport and photoelectrocatalytic properties. J Mater Chem 2012;22:2465–72. https://doi.org/10.1039/c2jm15546j.",82,TiO,Pt gauze,Ag/AgCl,0.2826,150,410,7.6,0,NaNO3,0.1,7,3.05,Ag/AgCl,1.1,0.197,1.71,5.28
5689,9364,177,"Zhang H, Liu X, Li Y, Sun Q, Wang Y, Wood BJ, et al. Vertically aligned nanorod-like rutile TiO 2 single crystal nanowire bundles with superior electron transport and photoelectrocatalytic properties. J Mater Chem 2012;22:2465–72. https://doi.org/10.1039/c2jm15546j.",82,TiO,Pt gauze,Ag/AgCl,0.2826,150,410,7.6,0,NaNO3,0.1,7,3.05,Ag/AgCl,1.2,0.197,1.81,5.38
5690,9365,177,"Zhang H, Liu X, Li Y, Sun Q, Wang Y, Wood BJ, et al. Vertically aligned nanorod-like rutile TiO 2 single crystal nanowire bundles with superior electron transport and photoelectrocatalytic properties. J Mater Chem 2012;22:2465–72. https://doi.org/10.1039/c2jm15546j.",82,TiO,Pt gauze,Ag/AgCl,0.2826,150,410,7.6,0,NaNO3,0.1,7,3.05,Ag/AgCl,1.3,0.197,1.91,5.44
5691,9366,177,"Zhang H, Liu X, Li Y, Sun Q, Wang Y, Wood BJ, et al. Vertically aligned nanorod-like rutile TiO 2 single crystal nanowire bundles with superior electron transport and photoelectrocatalytic properties. J Mater Chem 2012;22:2465–72. https://doi.org/10.1039/c2jm15546j.",82,TiO,Pt gauze,Ag/AgCl,0.2826,150,410,7.6,0,NaNO3,0.1,7,3.05,Ag/AgCl,1.39,0.197,2,5.54
5692,9367,177,"Zhang H, Liu X, Li Y, Sun Q, Wang Y, Wood BJ, et al. Vertically aligned nanorod-like rutile TiO 2 single crystal nanowire bundles with superior electron transport and photoelectrocatalytic properties. J Mater Chem 2012;22:2465–72. https://doi.org/10.1039/c2jm15546j.",82,TiO,Pt gauze,Ag/AgCl,0.2826,150,410,7.6,0,NaNO3,0.1,7,3.05,Ag/AgCl,1.49,0.197,2.1,5.54
5693,9368,177,"Zhang H, Liu X, Li Y, Sun Q, Wang Y, Wood BJ, et al. Vertically aligned nanorod-like rutile TiO 2 single crystal nanowire bundles with superior electron transport and photoelectrocatalytic properties. J Mater Chem 2012;22:2465–72. https://doi.org/10.1039/c2jm15546j.",83,TiO,Pt gauze,Ag/AgCl,0.2826,150,410,8.8,0,NaNO3,0.1,7,3.05,Ag/AgCl,0.0978,0.197,0.7078,0.794
5694,9369,177,"Zhang H, Liu X, Li Y, Sun Q, Wang Y, Wood BJ, et al. Vertically aligned nanorod-like rutile TiO 2 single crystal nanowire bundles with superior electron transport and photoelectrocatalytic properties. J Mater Chem 2012;22:2465–72. https://doi.org/10.1039/c2jm15546j.",83,TiO,Pt gauze,Ag/AgCl,0.2826,150,410,8.8,0,NaNO3,0.1,7,3.05,Ag/AgCl,0.19,0.197,0.8,1.46
5695,9370,177,"Zhang H, Liu X, Li Y, Sun Q, Wang Y, Wood BJ, et al. Vertically aligned nanorod-like rutile TiO 2 single crystal nanowire bundles with superior electron transport and photoelectrocatalytic properties. J Mater Chem 2012;22:2465–72. https://doi.org/10.1039/c2jm15546j.",83,TiO,Pt gauze,Ag/AgCl,0.2826,150,410,8.8,0,NaNO3,0.1,7,3.05,Ag/AgCl,0.304,0.197,0.914,2.11
5696,9371,177,"Zhang H, Liu X, Li Y, Sun Q, Wang Y, Wood BJ, et al. Vertically aligned nanorod-like rutile TiO 2 single crystal nanowire bundles with superior electron transport and photoelectrocatalytic properties. J Mater Chem 2012;22:2465–72. https://doi.org/10.1039/c2jm15546j.",83,TiO,Pt gauze,Ag/AgCl,0.2826,150,410,8.8,0,NaNO3,0.1,7,3.05,Ag/AgCl,0.419,0.197,1.029,3.1
5697,9372,177,"Zhang H, Liu X, Li Y, Sun Q, Wang Y, Wood BJ, et al. Vertically aligned nanorod-like rutile TiO 2 single crystal nanowire bundles with superior electron transport and photoelectrocatalytic properties. J Mater Chem 2012;22:2465–72. https://doi.org/10.1039/c2jm15546j.",83,TiO,Pt gauze,Ag/AgCl,0.2826,150,410,8.8,0,NaNO3,0.1,7,3.05,Ag/AgCl,0.516,0.197,1.126,3.79
5698,9373,177,"Zhang H, Liu X, Li Y, Sun Q, Wang Y, Wood BJ, et al. Vertically aligned nanorod-like rutile TiO 2 single crystal nanowire bundles with superior electron transport and photoelectrocatalytic properties. J Mater Chem 2012;22:2465–72. https://doi.org/10.1039/c2jm15546j.",83,TiO,Pt gauze,Ag/AgCl,0.2826,150,410,8.8,0,NaNO3,0.1,7,3.05,Ag/AgCl,0.611,0.197,1.221,4.38
5699,9374,177,"Zhang H, Liu X, Li Y, Sun Q, Wang Y, Wood BJ, et al. Vertically aligned nanorod-like rutile TiO 2 single crystal nanowire bundles with superior electron transport and photoelectrocatalytic properties. J Mater Chem 2012;22:2465–72. https://doi.org/10.1039/c2jm15546j.",83,TiO,Pt gauze,Ag/AgCl,0.2826,150,410,8.8,0,NaNO3,0.1,7,3.05,Ag/AgCl,0.703,0.197,1.313,4.96
5700,9375,177,"Zhang H, Liu X, Li Y, Sun Q, Wang Y, Wood BJ, et al. Vertically aligned nanorod-like rutile TiO 2 single crystal nanowire bundles with superior electron transport and photoelectrocatalytic properties. J Mater Chem 2012;22:2465–72. https://doi.org/10.1039/c2jm15546j.",83,TiO,Pt gauze,Ag/AgCl,0.2826,150,410,8.8,0,NaNO3,0.1,7,3.05,Ag/AgCl,0.812,0.197,1.422,5.4
5701,9376,177,"Zhang H, Liu X, Li Y, Sun Q, Wang Y, Wood BJ, et al. Vertically aligned nanorod-like rutile TiO 2 single crystal nanowire bundles with superior electron transport and photoelectrocatalytic properties. J Mater Chem 2012;22:2465–72. https://doi.org/10.1039/c2jm15546j.",83,TiO,Pt gauze,Ag/AgCl,0.2826,150,410,8.8,0,NaNO3,0.1,7,3.05,Ag/AgCl,0.901,0.197,1.511,5.77
5702,9377,177,"Zhang H, Liu X, Li Y, Sun Q, Wang Y, Wood BJ, et al. Vertically aligned nanorod-like rutile TiO 2 single crystal nanowire bundles with superior electron transport and photoelectrocatalytic properties. J Mater Chem 2012;22:2465–72. https://doi.org/10.1039/c2jm15546j.",83,TiO,Pt gauze,Ag/AgCl,0.2826,150,410,8.8,0,NaNO3,0.1,7,3.05,Ag/AgCl,1.01,0.197,1.62,5.97
5703,9378,177,"Zhang H, Liu X, Li Y, Sun Q, Wang Y, Wood BJ, et al. Vertically aligned nanorod-like rutile TiO 2 single crystal nanowire bundles with superior electron transport and photoelectrocatalytic properties. J Mater Chem 2012;22:2465–72. https://doi.org/10.1039/c2jm15546j.",83,TiO,Pt gauze,Ag/AgCl,0.2826,150,410,8.8,0,NaNO3,0.1,7,3.05,Ag/AgCl,1.11,0.197,1.72,6.13
5704,9379,177,"Zhang H, Liu X, Li Y, Sun Q, Wang Y, Wood BJ, et al. Vertically aligned nanorod-like rutile TiO 2 single crystal nanowire bundles with superior electron transport and photoelectrocatalytic properties. J Mater Chem 2012;22:2465–72. https://doi.org/10.1039/c2jm15546j.",83,TiO,Pt gauze,Ag/AgCl,0.2826,150,410,8.8,0,NaNO3,0.1,7,3.05,Ag/AgCl,1.19,0.197,1.8,6.26
5705,9380,177,"Zhang H, Liu X, Li Y, Sun Q, Wang Y, Wood BJ, et al. Vertically aligned nanorod-like rutile TiO 2 single crystal nanowire bundles with superior electron transport and photoelectrocatalytic properties. J Mater Chem 2012;22:2465–72. https://doi.org/10.1039/c2jm15546j.",83,TiO,Pt gauze,Ag/AgCl,0.2826,150,410,8.8,0,NaNO3,0.1,7,3.05,Ag/AgCl,1.3,0.197,1.91,6.27
5706,9381,177,"Zhang H, Liu X, Li Y, Sun Q, Wang Y, Wood BJ, et al. Vertically aligned nanorod-like rutile TiO 2 single crystal nanowire bundles with superior electron transport and photoelectrocatalytic properties. J Mater Chem 2012;22:2465–72. https://doi.org/10.1039/c2jm15546j.",83,TiO,Pt gauze,Ag/AgCl,0.2826,150,410,8.8,0,NaNO3,0.1,7,3.05,Ag/AgCl,1.41,0.197,2.02,6.38
5707,9382,177,"Zhang H, Liu X, Li Y, Sun Q, Wang Y, Wood BJ, et al. Vertically aligned nanorod-like rutile TiO 2 single crystal nanowire bundles with superior electron transport and photoelectrocatalytic properties. J Mater Chem 2012;22:2465–72. https://doi.org/10.1039/c2jm15546j.",83,TiO,Pt gauze,Ag/AgCl,0.2826,150,410,8.8,0,NaNO3,0.1,7,3.05,Ag/AgCl,1.5,0.197,2.11,6.43
5708,9383,177,"Zhang H, Liu X, Li Y, Sun Q, Wang Y, Wood BJ, et al. Vertically aligned nanorod-like rutile TiO 2 single crystal nanowire bundles with superior electron transport and photoelectrocatalytic properties. J Mater Chem 2012;22:2465–72. https://doi.org/10.1039/c2jm15546j.",84,TiO,Pt gauze,Ag/AgCl,0.2826,150,410,1.2,0,NaNO3,0.1,7,3.26,Ag/AgCl,0.106,0.197,0.716,0.0996
5709,9384,177,"Zhang H, Liu X, Li Y, Sun Q, Wang Y, Wood BJ, et al. Vertically aligned nanorod-like rutile TiO 2 single crystal nanowire bundles with superior electron transport and photoelectrocatalytic properties. J Mater Chem 2012;22:2465–72. https://doi.org/10.1039/c2jm15546j.",84,TiO,Pt gauze,Ag/AgCl,0.2826,150,410,1.2,0,NaNO3,0.1,7,3.26,Ag/AgCl,0.2,0.197,0.81,0.144
5710,9385,177,"Zhang H, Liu X, Li Y, Sun Q, Wang Y, Wood BJ, et al. Vertically aligned nanorod-like rutile TiO 2 single crystal nanowire bundles with superior electron transport and photoelectrocatalytic properties. J Mater Chem 2012;22:2465–72. https://doi.org/10.1039/c2jm15546j.",84,TiO,Pt gauze,Ag/AgCl,0.2826,150,410,1.2,0,NaNO3,0.1,7,3.26,Ag/AgCl,0.308,0.197,0.918,0.193
5711,9386,177,"Zhang H, Liu X, Li Y, Sun Q, Wang Y, Wood BJ, et al. Vertically aligned nanorod-like rutile TiO 2 single crystal nanowire bundles with superior electron transport and photoelectrocatalytic properties. J Mater Chem 2012;22:2465–72. https://doi.org/10.1039/c2jm15546j.",84,TiO,Pt gauze,Ag/AgCl,0.2826,150,410,1.2,0,NaNO3,0.1,7,3.26,Ag/AgCl,0.402,0.197,1.012,0.215
5712,9387,177,"Zhang H, Liu X, Li Y, Sun Q, Wang Y, Wood BJ, et al. Vertically aligned nanorod-like rutile TiO 2 single crystal nanowire bundles with superior electron transport and photoelectrocatalytic properties. J Mater Chem 2012;22:2465–72. https://doi.org/10.1039/c2jm15546j.",84,TiO,Pt gauze,Ag/AgCl,0.2826,150,410,1.2,0,NaNO3,0.1,7,3.26,Ag/AgCl,0.511,0.197,1.121,0.237
5713,9388,177,"Zhang H, Liu X, Li Y, Sun Q, Wang Y, Wood BJ, et al. Vertically aligned nanorod-like rutile TiO 2 single crystal nanowire bundles with superior electron transport and photoelectrocatalytic properties. J Mater Chem 2012;22:2465–72. https://doi.org/10.1039/c2jm15546j.",84,TiO,Pt gauze,Ag/AgCl,0.2826,150,410,1.2,0,NaNO3,0.1,7,3.26,Ag/AgCl,0.599,0.197,1.209,0.253
5714,9389,177,"Zhang H, Liu X, Li Y, Sun Q, Wang Y, Wood BJ, et al. Vertically aligned nanorod-like rutile TiO 2 single crystal nanowire bundles with superior electron transport and photoelectrocatalytic properties. J Mater Chem 2012;22:2465–72. https://doi.org/10.1039/c2jm15546j.",84,TiO,Pt gauze,Ag/AgCl,0.2826,150,410,1.2,0,NaNO3,0.1,7,3.26,Ag/AgCl,0.696,0.197,1.306,0.264
5715,9390,177,"Zhang H, Liu X, Li Y, Sun Q, Wang Y, Wood BJ, et al. Vertically aligned nanorod-like rutile TiO 2 single crystal nanowire bundles with superior electron transport and photoelectrocatalytic properties. J Mater Chem 2012;22:2465–72. https://doi.org/10.1039/c2jm15546j.",84,TiO,Pt gauze,Ag/AgCl,0.2826,150,410,1.2,0,NaNO3,0.1,7,3.26,Ag/AgCl,0.796,0.197,1.406,0.264
5716,9391,177,"Zhang H, Liu X, Li Y, Sun Q, Wang Y, Wood BJ, et al. Vertically aligned nanorod-like rutile TiO 2 single crystal nanowire bundles with superior electron transport and photoelectrocatalytic properties. J Mater Chem 2012;22:2465–72. https://doi.org/10.1039/c2jm15546j.",84,TiO,Pt gauze,Ag/AgCl,0.2826,150,410,1.2,0,NaNO3,0.1,7,3.26,Ag/AgCl,0.896,0.197,1.506,0.269
5717,9392,177,"Zhang H, Liu X, Li Y, Sun Q, Wang Y, Wood BJ, et al. Vertically aligned nanorod-like rutile TiO 2 single crystal nanowire bundles with superior electron transport and photoelectrocatalytic properties. J Mater Chem 2012;22:2465–72. https://doi.org/10.1039/c2jm15546j.",84,TiO,Pt gauze,Ag/AgCl,0.2826,150,410,1.2,0,NaNO3,0.1,7,3.26,Ag/AgCl,1.01,0.197,1.62,0.28
5718,9393,177,"Zhang H, Liu X, Li Y, Sun Q, Wang Y, Wood BJ, et al. Vertically aligned nanorod-like rutile TiO 2 single crystal nanowire bundles with superior electron transport and photoelectrocatalytic properties. J Mater Chem 2012;22:2465–72. https://doi.org/10.1039/c2jm15546j.",84,TiO,Pt gauze,Ag/AgCl,0.2826,150,410,1.2,0,NaNO3,0.1,7,3.26,Ag/AgCl,1.09,0.197,1.7,0.28
5719,9394,177,"Zhang H, Liu X, Li Y, Sun Q, Wang Y, Wood BJ, et al. Vertically aligned nanorod-like rutile TiO 2 single crystal nanowire bundles with superior electron transport and photoelectrocatalytic properties. J Mater Chem 2012;22:2465–72. https://doi.org/10.1039/c2jm15546j.",84,TiO,Pt gauze,Ag/AgCl,0.2826,150,410,1.2,0,NaNO3,0.1,7,3.26,Ag/AgCl,1.2,0.197,1.81,0.279
5720,9395,177,"Zhang H, Liu X, Li Y, Sun Q, Wang Y, Wood BJ, et al. Vertically aligned nanorod-like rutile TiO 2 single crystal nanowire bundles with superior electron transport and photoelectrocatalytic properties. J Mater Chem 2012;22:2465–72. https://doi.org/10.1039/c2jm15546j.",84,TiO,Pt gauze,Ag/AgCl,0.2826,150,410,1.2,0,NaNO3,0.1,7,3.26,Ag/AgCl,1.32,0.197,1.93,0.29
5721,9396,177,"Zhang H, Liu X, Li Y, Sun Q, Wang Y, Wood BJ, et al. Vertically aligned nanorod-like rutile TiO 2 single crystal nanowire bundles with superior electron transport and photoelectrocatalytic properties. J Mater Chem 2012;22:2465–72. https://doi.org/10.1039/c2jm15546j.",84,TiO,Pt gauze,Ag/AgCl,0.2826,150,410,1.2,0,NaNO3,0.1,7,3.26,Ag/AgCl,1.4,0.197,2.01,0.284
5722,9397,177,"Zhang H, Liu X, Li Y, Sun Q, Wang Y, Wood BJ, et al. Vertically aligned nanorod-like rutile TiO 2 single crystal nanowire bundles with superior electron transport and photoelectrocatalytic properties. J Mater Chem 2012;22:2465–72. https://doi.org/10.1039/c2jm15546j.",84,TiO,Pt gauze,Ag/AgCl,0.2826,150,410,1.2,0,NaNO3,0.1,7,3.26,Ag/AgCl,1.5,0.197,2.11,0.284
5723,9398,177,"Zhang H, Liu X, Li Y, Sun Q, Wang Y, Wood BJ, et al. Vertically aligned nanorod-like rutile TiO 2 single crystal nanowire bundles with superior electron transport and photoelectrocatalytic properties. J Mater Chem 2012;22:2465–72. https://doi.org/10.1039/c2jm15546j.",85,TiO,Pt gauze,Ag/AgCl,0.2826,150,410,1.5,0,NaNO3,0.1,7,3.26,Ag/AgCl,0.106,0.197,0.716,0.111
5724,9399,177,"Zhang H, Liu X, Li Y, Sun Q, Wang Y, Wood BJ, et al. Vertically aligned nanorod-like rutile TiO 2 single crystal nanowire bundles with superior electron transport and photoelectrocatalytic properties. J Mater Chem 2012;22:2465–72. https://doi.org/10.1039/c2jm15546j.",85,TiO,Pt gauze,Ag/AgCl,0.2826,150,410,1.5,0,NaNO3,0.1,7,3.26,Ag/AgCl,0.2,0.197,0.81,0.194
5725,9400,177,"Zhang H, Liu X, Li Y, Sun Q, Wang Y, Wood BJ, et al. Vertically aligned nanorod-like rutile TiO 2 single crystal nanowire bundles with superior electron transport and photoelectrocatalytic properties. J Mater Chem 2012;22:2465–72. https://doi.org/10.1039/c2jm15546j.",85,TiO,Pt gauze,Ag/AgCl,0.2826,150,410,1.5,0,NaNO3,0.1,7,3.26,Ag/AgCl,0.303,0.197,0.913,0.254
5726,9401,177,"Zhang H, Liu X, Li Y, Sun Q, Wang Y, Wood BJ, et al. Vertically aligned nanorod-like rutile TiO 2 single crystal nanowire bundles with superior electron transport and photoelectrocatalytic properties. J Mater Chem 2012;22:2465–72. https://doi.org/10.1039/c2jm15546j.",85,TiO,Pt gauze,Ag/AgCl,0.2826,150,410,1.5,0,NaNO3,0.1,7,3.26,Ag/AgCl,0.4,0.197,1.01,0.276
5727,9402,177,"Zhang H, Liu X, Li Y, Sun Q, Wang Y, Wood BJ, et al. Vertically aligned nanorod-like rutile TiO 2 single crystal nanowire bundles with superior electron transport and photoelectrocatalytic properties. J Mater Chem 2012;22:2465–72. https://doi.org/10.1039/c2jm15546j.",85,TiO,Pt gauze,Ag/AgCl,0.2826,150,410,1.5,0,NaNO3,0.1,7,3.26,Ag/AgCl,0.511,0.197,1.121,0.298
5728,9403,177,"Zhang H, Liu X, Li Y, Sun Q, Wang Y, Wood BJ, et al. Vertically aligned nanorod-like rutile TiO 2 single crystal nanowire bundles with superior electron transport and photoelectrocatalytic properties. J Mater Chem 2012;22:2465–72. https://doi.org/10.1039/c2jm15546j.",85,TiO,Pt gauze,Ag/AgCl,0.2826,150,410,1.5,0,NaNO3,0.1,7,3.26,Ag/AgCl,0.594,0.197,1.204,0.32
5729,9404,177,"Zhang H, Liu X, Li Y, Sun Q, Wang Y, Wood BJ, et al. Vertically aligned nanorod-like rutile TiO 2 single crystal nanowire bundles with superior electron transport and photoelectrocatalytic properties. J Mater Chem 2012;22:2465–72. https://doi.org/10.1039/c2jm15546j.",85,TiO,Pt gauze,Ag/AgCl,0.2826,150,410,1.5,0,NaNO3,0.1,7,3.26,Ag/AgCl,0.699,0.197,1.309,0.331
5730,9405,177,"Zhang H, Liu X, Li Y, Sun Q, Wang Y, Wood BJ, et al. Vertically aligned nanorod-like rutile TiO 2 single crystal nanowire bundles with superior electron transport and photoelectrocatalytic properties. J Mater Chem 2012;22:2465–72. https://doi.org/10.1039/c2jm15546j.",85,TiO,Pt gauze,Ag/AgCl,0.2826,150,410,1.5,0,NaNO3,0.1,7,3.26,Ag/AgCl,0.794,0.197,1.404,0.342
5731,9406,177,"Zhang H, Liu X, Li Y, Sun Q, Wang Y, Wood BJ, et al. Vertically aligned nanorod-like rutile TiO 2 single crystal nanowire bundles with superior electron transport and photoelectrocatalytic properties. J Mater Chem 2012;22:2465–72. https://doi.org/10.1039/c2jm15546j.",85,TiO,Pt gauze,Ag/AgCl,0.2826,150,410,1.5,0,NaNO3,0.1,7,3.26,Ag/AgCl,0.899,0.197,1.509,0.341
5732,9407,177,"Zhang H, Liu X, Li Y, Sun Q, Wang Y, Wood BJ, et al. Vertically aligned nanorod-like rutile TiO 2 single crystal nanowire bundles with superior electron transport and photoelectrocatalytic properties. J Mater Chem 2012;22:2465–72. https://doi.org/10.1039/c2jm15546j.",85,TiO,Pt gauze,Ag/AgCl,0.2826,150,410,1.5,0,NaNO3,0.1,7,3.26,Ag/AgCl,1,0.197,1.61,0.352
5733,9408,177,"Zhang H, Liu X, Li Y, Sun Q, Wang Y, Wood BJ, et al. Vertically aligned nanorod-like rutile TiO 2 single crystal nanowire bundles with superior electron transport and photoelectrocatalytic properties. J Mater Chem 2012;22:2465–72. https://doi.org/10.1039/c2jm15546j.",85,TiO,Pt gauze,Ag/AgCl,0.2826,150,410,1.5,0,NaNO3,0.1,7,3.26,Ag/AgCl,1.09,0.197,1.7,0.352
5734,9409,177,"Zhang H, Liu X, Li Y, Sun Q, Wang Y, Wood BJ, et al. Vertically aligned nanorod-like rutile TiO 2 single crystal nanowire bundles with superior electron transport and photoelectrocatalytic properties. J Mater Chem 2012;22:2465–72. https://doi.org/10.1039/c2jm15546j.",85,TiO,Pt gauze,Ag/AgCl,0.2826,150,410,1.5,0,NaNO3,0.1,7,3.26,Ag/AgCl,1.2,0.197,1.81,0.362
5735,9410,177,"Zhang H, Liu X, Li Y, Sun Q, Wang Y, Wood BJ, et al. Vertically aligned nanorod-like rutile TiO 2 single crystal nanowire bundles with superior electron transport and photoelectrocatalytic properties. J Mater Chem 2012;22:2465–72. https://doi.org/10.1039/c2jm15546j.",85,TiO,Pt gauze,Ag/AgCl,0.2826,150,410,1.5,0,NaNO3,0.1,7,3.26,Ag/AgCl,1.31,0.197,1.92,0.357
5736,9411,177,"Zhang H, Liu X, Li Y, Sun Q, Wang Y, Wood BJ, et al. Vertically aligned nanorod-like rutile TiO 2 single crystal nanowire bundles with superior electron transport and photoelectrocatalytic properties. J Mater Chem 2012;22:2465–72. https://doi.org/10.1039/c2jm15546j.",85,TiO,Pt gauze,Ag/AgCl,0.2826,150,410,1.5,0,NaNO3,0.1,7,3.26,Ag/AgCl,1.4,0.197,2.01,0.351
5737,9412,177,"Zhang H, Liu X, Li Y, Sun Q, Wang Y, Wood BJ, et al. Vertically aligned nanorod-like rutile TiO 2 single crystal nanowire bundles with superior electron transport and photoelectrocatalytic properties. J Mater Chem 2012;22:2465–72. https://doi.org/10.1039/c2jm15546j.",85,TiO,Pt gauze,Ag/AgCl,0.2826,150,410,1.5,0,NaNO3,0.1,7,3.26,Ag/AgCl,1.49,0.197,2.1,0.356
5738,9413,177,"Zhang H, Liu X, Li Y, Sun Q, Wang Y, Wood BJ, et al. Vertically aligned nanorod-like rutile TiO 2 single crystal nanowire bundles with superior electron transport and photoelectrocatalytic properties. J Mater Chem 2012;22:2465–72. https://doi.org/10.1039/c2jm15546j.",86,TiO,Pt gauze,Ag/AgCl,0.2826,150,410,2.4,0,NaNO3,0.1,7,3.26,Ag/AgCl,0.111,0.197,0.721,0.177
5739,9414,177,"Zhang H, Liu X, Li Y, Sun Q, Wang Y, Wood BJ, et al. Vertically aligned nanorod-like rutile TiO 2 single crystal nanowire bundles with superior electron transport and photoelectrocatalytic properties. J Mater Chem 2012;22:2465–72. https://doi.org/10.1039/c2jm15546j.",86,TiO,Pt gauze,Ag/AgCl,0.2826,150,410,2.4,0,NaNO3,0.1,7,3.26,Ag/AgCl,0.194,0.197,0.804,0.266
5740,9415,177,"Zhang H, Liu X, Li Y, Sun Q, Wang Y, Wood BJ, et al. Vertically aligned nanorod-like rutile TiO 2 single crystal nanowire bundles with superior electron transport and photoelectrocatalytic properties. J Mater Chem 2012;22:2465–72. https://doi.org/10.1039/c2jm15546j.",86,TiO,Pt gauze,Ag/AgCl,0.2826,150,410,2.4,0,NaNO3,0.1,7,3.26,Ag/AgCl,0.305,0.197,0.915,0.349
5741,9416,177,"Zhang H, Liu X, Li Y, Sun Q, Wang Y, Wood BJ, et al. Vertically aligned nanorod-like rutile TiO 2 single crystal nanowire bundles with superior electron transport and photoelectrocatalytic properties. J Mater Chem 2012;22:2465–72. https://doi.org/10.1039/c2jm15546j.",86,TiO,Pt gauze,Ag/AgCl,0.2826,150,410,2.4,0,NaNO3,0.1,7,3.26,Ag/AgCl,0.405,0.197,1.015,0.415
5742,9417,177,"Zhang H, Liu X, Li Y, Sun Q, Wang Y, Wood BJ, et al. Vertically aligned nanorod-like rutile TiO 2 single crystal nanowire bundles with superior electron transport and photoelectrocatalytic properties. J Mater Chem 2012;22:2465–72. https://doi.org/10.1039/c2jm15546j.",86,TiO,Pt gauze,Ag/AgCl,0.2826,150,410,2.4,0,NaNO3,0.1,7,3.26,Ag/AgCl,0.508,0.197,1.118,0.448
5743,9418,177,"Zhang H, Liu X, Li Y, Sun Q, Wang Y, Wood BJ, et al. Vertically aligned nanorod-like rutile TiO 2 single crystal nanowire bundles with superior electron transport and photoelectrocatalytic properties. J Mater Chem 2012;22:2465–72. https://doi.org/10.1039/c2jm15546j.",86,TiO,Pt gauze,Ag/AgCl,0.2826,150,410,2.4,0,NaNO3,0.1,7,3.26,Ag/AgCl,0.597,0.197,1.207,0.459
5744,9419,177,"Zhang H, Liu X, Li Y, Sun Q, Wang Y, Wood BJ, et al. Vertically aligned nanorod-like rutile TiO 2 single crystal nanowire bundles with superior electron transport and photoelectrocatalytic properties. J Mater Chem 2012;22:2465–72. https://doi.org/10.1039/c2jm15546j.",86,TiO,Pt gauze,Ag/AgCl,0.2826,150,410,2.4,0,NaNO3,0.1,7,3.26,Ag/AgCl,0.688,0.197,1.298,0.486
5745,9420,177,"Zhang H, Liu X, Li Y, Sun Q, Wang Y, Wood BJ, et al. Vertically aligned nanorod-like rutile TiO 2 single crystal nanowire bundles with superior electron transport and photoelectrocatalytic properties. J Mater Chem 2012;22:2465–72. https://doi.org/10.1039/c2jm15546j.",86,TiO,Pt gauze,Ag/AgCl,0.2826,150,410,2.4,0,NaNO3,0.1,7,3.26,Ag/AgCl,0.791,0.197,1.401,0.486
5746,9421,177,"Zhang H, Liu X, Li Y, Sun Q, Wang Y, Wood BJ, et al. Vertically aligned nanorod-like rutile TiO 2 single crystal nanowire bundles with superior electron transport and photoelectrocatalytic properties. J Mater Chem 2012;22:2465–72. https://doi.org/10.1039/c2jm15546j.",86,TiO,Pt gauze,Ag/AgCl,0.2826,150,410,2.4,0,NaNO3,0.1,7,3.26,Ag/AgCl,0.894,0.197,1.504,0.491
5747,9422,177,"Zhang H, Liu X, Li Y, Sun Q, Wang Y, Wood BJ, et al. Vertically aligned nanorod-like rutile TiO 2 single crystal nanowire bundles with superior electron transport and photoelectrocatalytic properties. J Mater Chem 2012;22:2465–72. https://doi.org/10.1039/c2jm15546j.",86,TiO,Pt gauze,Ag/AgCl,0.2826,150,410,2.4,0,NaNO3,0.1,7,3.26,Ag/AgCl,1.01,0.197,1.62,0.519
5748,9423,177,"Zhang H, Liu X, Li Y, Sun Q, Wang Y, Wood BJ, et al. Vertically aligned nanorod-like rutile TiO 2 single crystal nanowire bundles with superior electron transport and photoelectrocatalytic properties. J Mater Chem 2012;22:2465–72. https://doi.org/10.1039/c2jm15546j.",86,TiO,Pt gauze,Ag/AgCl,0.2826,150,410,2.4,0,NaNO3,0.1,7,3.26,Ag/AgCl,1.09,0.197,1.7,0.513
5749,9424,177,"Zhang H, Liu X, Li Y, Sun Q, Wang Y, Wood BJ, et al. Vertically aligned nanorod-like rutile TiO 2 single crystal nanowire bundles with superior electron transport and photoelectrocatalytic properties. J Mater Chem 2012;22:2465–72. https://doi.org/10.1039/c2jm15546j.",86,TiO,Pt gauze,Ag/AgCl,0.2826,150,410,2.4,0,NaNO3,0.1,7,3.26,Ag/AgCl,1.21,0.197,1.82,0.507
5750,9425,177,"Zhang H, Liu X, Li Y, Sun Q, Wang Y, Wood BJ, et al. Vertically aligned nanorod-like rutile TiO 2 single crystal nanowire bundles with superior electron transport and photoelectrocatalytic properties. J Mater Chem 2012;22:2465–72. https://doi.org/10.1039/c2jm15546j.",86,TiO,Pt gauze,Ag/AgCl,0.2826,150,410,2.4,0,NaNO3,0.1,7,3.26,Ag/AgCl,1.31,0.197,1.92,0.523
5751,9426,177,"Zhang H, Liu X, Li Y, Sun Q, Wang Y, Wood BJ, et al. Vertically aligned nanorod-like rutile TiO 2 single crystal nanowire bundles with superior electron transport and photoelectrocatalytic properties. J Mater Chem 2012;22:2465–72. https://doi.org/10.1039/c2jm15546j.",86,TiO,Pt gauze,Ag/AgCl,0.2826,150,410,2.4,0,NaNO3,0.1,7,3.26,Ag/AgCl,1.39,0.197,2,0.534
5752,9427,177,"Zhang H, Liu X, Li Y, Sun Q, Wang Y, Wood BJ, et al. Vertically aligned nanorod-like rutile TiO 2 single crystal nanowire bundles with superior electron transport and photoelectrocatalytic properties. J Mater Chem 2012;22:2465–72. https://doi.org/10.1039/c2jm15546j.",86,TiO,Pt gauze,Ag/AgCl,0.2826,150,410,2.4,0,NaNO3,0.1,7,3.26,Ag/AgCl,1.51,0.197,2.12,0.528
5753,9428,177,"Zhang H, Liu X, Li Y, Sun Q, Wang Y, Wood BJ, et al. Vertically aligned nanorod-like rutile TiO 2 single crystal nanowire bundles with superior electron transport and photoelectrocatalytic properties. J Mater Chem 2012;22:2465–72. https://doi.org/10.1039/c2jm15546j.",87,TiO,Pt gauze,Ag/AgCl,0.2826,150,410,3.2,0,NaNO3,0.1,7,3.26,Ag/AgCl,0.108,0.197,0.718,0.239
5754,9429,177,"Zhang H, Liu X, Li Y, Sun Q, Wang Y, Wood BJ, et al. Vertically aligned nanorod-like rutile TiO 2 single crystal nanowire bundles with superior electron transport and photoelectrocatalytic properties. J Mater Chem 2012;22:2465–72. https://doi.org/10.1039/c2jm15546j.",87,TiO,Pt gauze,Ag/AgCl,0.2826,150,410,3.2,0,NaNO3,0.1,7,3.26,Ag/AgCl,0.197,0.197,0.807,0.372
5755,9430,177,"Zhang H, Liu X, Li Y, Sun Q, Wang Y, Wood BJ, et al. Vertically aligned nanorod-like rutile TiO 2 single crystal nanowire bundles with superior electron transport and photoelectrocatalytic properties. J Mater Chem 2012;22:2465–72. https://doi.org/10.1039/c2jm15546j.",87,TiO,Pt gauze,Ag/AgCl,0.2826,150,410,3.2,0,NaNO3,0.1,7,3.26,Ag/AgCl,0.303,0.197,0.913,0.471
5756,9431,177,"Zhang H, Liu X, Li Y, Sun Q, Wang Y, Wood BJ, et al. Vertically aligned nanorod-like rutile TiO 2 single crystal nanowire bundles with superior electron transport and photoelectrocatalytic properties. J Mater Chem 2012;22:2465–72. https://doi.org/10.1039/c2jm15546j.",87,TiO,Pt gauze,Ag/AgCl,0.2826,150,410,3.2,0,NaNO3,0.1,7,3.26,Ag/AgCl,0.406,0.197,1.016,0.554
5757,9432,177,"Zhang H, Liu X, Li Y, Sun Q, Wang Y, Wood BJ, et al. Vertically aligned nanorod-like rutile TiO 2 single crystal nanowire bundles with superior electron transport and photoelectrocatalytic properties. J Mater Chem 2012;22:2465–72. https://doi.org/10.1039/c2jm15546j.",87,TiO,Pt gauze,Ag/AgCl,0.2826,150,410,3.2,0,NaNO3,0.1,7,3.26,Ag/AgCl,0.497,0.197,1.107,0.609
5758,9433,177,"Zhang H, Liu X, Li Y, Sun Q, Wang Y, Wood BJ, et al. Vertically aligned nanorod-like rutile TiO 2 single crystal nanowire bundles with superior electron transport and photoelectrocatalytic properties. J Mater Chem 2012;22:2465–72. https://doi.org/10.1039/c2jm15546j.",87,TiO,Pt gauze,Ag/AgCl,0.2826,150,410,3.2,0,NaNO3,0.1,7,3.26,Ag/AgCl,0.597,0.197,1.207,0.642
5759,9434,177,"Zhang H, Liu X, Li Y, Sun Q, Wang Y, Wood BJ, et al. Vertically aligned nanorod-like rutile TiO 2 single crystal nanowire bundles with superior electron transport and photoelectrocatalytic properties. J Mater Chem 2012;22:2465–72. https://doi.org/10.1039/c2jm15546j.",87,TiO,Pt gauze,Ag/AgCl,0.2826,150,410,3.2,0,NaNO3,0.1,7,3.26,Ag/AgCl,0.702,0.197,1.312,0.67
5760,9435,177,"Zhang H, Liu X, Li Y, Sun Q, Wang Y, Wood BJ, et al. Vertically aligned nanorod-like rutile TiO 2 single crystal nanowire bundles with superior electron transport and photoelectrocatalytic properties. J Mater Chem 2012;22:2465–72. https://doi.org/10.1039/c2jm15546j.",87,TiO,Pt gauze,Ag/AgCl,0.2826,150,410,3.2,0,NaNO3,0.1,7,3.26,Ag/AgCl,0.799,0.197,1.409,0.669
5761,9436,177,"Zhang H, Liu X, Li Y, Sun Q, Wang Y, Wood BJ, et al. Vertically aligned nanorod-like rutile TiO 2 single crystal nanowire bundles with superior electron transport and photoelectrocatalytic properties. J Mater Chem 2012;22:2465–72. https://doi.org/10.1039/c2jm15546j.",87,TiO,Pt gauze,Ag/AgCl,0.2826,150,410,3.2,0,NaNO3,0.1,7,3.26,Ag/AgCl,0.891,0.197,1.501,0.664
5762,9437,177,"Zhang H, Liu X, Li Y, Sun Q, Wang Y, Wood BJ, et al. Vertically aligned nanorod-like rutile TiO 2 single crystal nanowire bundles with superior electron transport and photoelectrocatalytic properties. J Mater Chem 2012;22:2465–72. https://doi.org/10.1039/c2jm15546j.",87,TiO,Pt gauze,Ag/AgCl,0.2826,150,410,3.2,0,NaNO3,0.1,7,3.26,Ag/AgCl,0.994,0.197,1.604,0.685
5763,9438,177,"Zhang H, Liu X, Li Y, Sun Q, Wang Y, Wood BJ, et al. Vertically aligned nanorod-like rutile TiO 2 single crystal nanowire bundles with superior electron transport and photoelectrocatalytic properties. J Mater Chem 2012;22:2465–72. https://doi.org/10.1039/c2jm15546j.",87,TiO,Pt gauze,Ag/AgCl,0.2826,150,410,3.2,0,NaNO3,0.1,7,3.26,Ag/AgCl,1.09,0.197,1.7,0.713
5764,9439,177,"Zhang H, Liu X, Li Y, Sun Q, Wang Y, Wood BJ, et al. Vertically aligned nanorod-like rutile TiO 2 single crystal nanowire bundles with superior electron transport and photoelectrocatalytic properties. J Mater Chem 2012;22:2465–72. https://doi.org/10.1039/c2jm15546j.",87,TiO,Pt gauze,Ag/AgCl,0.2826,150,410,3.2,0,NaNO3,0.1,7,3.26,Ag/AgCl,1.19,0.197,1.8,0.701
5765,9440,177,"Zhang H, Liu X, Li Y, Sun Q, Wang Y, Wood BJ, et al. Vertically aligned nanorod-like rutile TiO 2 single crystal nanowire bundles with superior electron transport and photoelectrocatalytic properties. J Mater Chem 2012;22:2465–72. https://doi.org/10.1039/c2jm15546j.",87,TiO,Pt gauze,Ag/AgCl,0.2826,150,410,3.2,0,NaNO3,0.1,7,3.26,Ag/AgCl,1.29,0.197,1.9,0.723
5766,9441,177,"Zhang H, Liu X, Li Y, Sun Q, Wang Y, Wood BJ, et al. Vertically aligned nanorod-like rutile TiO 2 single crystal nanowire bundles with superior electron transport and photoelectrocatalytic properties. J Mater Chem 2012;22:2465–72. https://doi.org/10.1039/c2jm15546j.",87,TiO,Pt gauze,Ag/AgCl,0.2826,150,410,3.2,0,NaNO3,0.1,7,3.26,Ag/AgCl,1.39,0.197,2,0.706
5767,9442,177,"Zhang H, Liu X, Li Y, Sun Q, Wang Y, Wood BJ, et al. Vertically aligned nanorod-like rutile TiO 2 single crystal nanowire bundles with superior electron transport and photoelectrocatalytic properties. J Mater Chem 2012;22:2465–72. https://doi.org/10.1039/c2jm15546j.",87,TiO,Pt gauze,Ag/AgCl,0.2826,150,410,3.2,0,NaNO3,0.1,7,3.26,Ag/AgCl,1.5,0.197,2.11,0.711
5768,9443,177,"Zhang H, Liu X, Li Y, Sun Q, Wang Y, Wood BJ, et al. Vertically aligned nanorod-like rutile TiO 2 single crystal nanowire bundles with superior electron transport and photoelectrocatalytic properties. J Mater Chem 2012;22:2465–72. https://doi.org/10.1039/c2jm15546j.",88,TiO,Pt gauze,Ag/AgCl,0.2826,150,410,4.2,0,NaNO3,0.1,7,3.26,Ag/AgCl,0.109,0.197,0.719,0.327
5769,9444,177,"Zhang H, Liu X, Li Y, Sun Q, Wang Y, Wood BJ, et al. Vertically aligned nanorod-like rutile TiO 2 single crystal nanowire bundles with superior electron transport and photoelectrocatalytic properties. J Mater Chem 2012;22:2465–72. https://doi.org/10.1039/c2jm15546j.",88,TiO,Pt gauze,Ag/AgCl,0.2826,150,410,4.2,0,NaNO3,0.1,7,3.26,Ag/AgCl,0.2,0.197,0.81,0.455
5770,9445,177,"Zhang H, Liu X, Li Y, Sun Q, Wang Y, Wood BJ, et al. Vertically aligned nanorod-like rutile TiO 2 single crystal nanowire bundles with superior electron transport and photoelectrocatalytic properties. J Mater Chem 2012;22:2465–72. https://doi.org/10.1039/c2jm15546j.",88,TiO,Pt gauze,Ag/AgCl,0.2826,150,410,4.2,0,NaNO3,0.1,7,3.26,Ag/AgCl,0.311,0.197,0.921,0.632
5771,9446,177,"Zhang H, Liu X, Li Y, Sun Q, Wang Y, Wood BJ, et al. Vertically aligned nanorod-like rutile TiO 2 single crystal nanowire bundles with superior electron transport and photoelectrocatalytic properties. J Mater Chem 2012;22:2465–72. https://doi.org/10.1039/c2jm15546j.",88,TiO,Pt gauze,Ag/AgCl,0.2826,150,410,4.2,0,NaNO3,0.1,7,3.26,Ag/AgCl,0.4,0.197,1.01,0.732
5772,9447,177,"Zhang H, Liu X, Li Y, Sun Q, Wang Y, Wood BJ, et al. Vertically aligned nanorod-like rutile TiO 2 single crystal nanowire bundles with superior electron transport and photoelectrocatalytic properties. J Mater Chem 2012;22:2465–72. https://doi.org/10.1039/c2jm15546j.",88,TiO,Pt gauze,Ag/AgCl,0.2826,150,410,4.2,0,NaNO3,0.1,7,3.26,Ag/AgCl,0.497,0.197,1.107,0.776
5773,9448,177,"Zhang H, Liu X, Li Y, Sun Q, Wang Y, Wood BJ, et al. Vertically aligned nanorod-like rutile TiO 2 single crystal nanowire bundles with superior electron transport and photoelectrocatalytic properties. J Mater Chem 2012;22:2465–72. https://doi.org/10.1039/c2jm15546j.",88,TiO,Pt gauze,Ag/AgCl,0.2826,150,410,4.2,0,NaNO3,0.1,7,3.26,Ag/AgCl,0.603,0.197,1.213,0.809
