Repository: Nsahu2023/tertiary-hybrid-model-PEC-

File: original  pecdata3featurereducepec2.csv (part 20 of 22)
,Unnamed: 0,Reference,Bibliography,Instance number,First Layer,Counter Electrode,Reference Electrode,WE area(cm2),Power(W),Wavelength(nm),Intensity(mW/cm2),AM1.5G,ElectrolyteType,Electrolyte Molarity (M),pH,BandGap(eV),Bias vs what,Experimental Bias (V),correction factor, RHE bias (V vs RHE),PhotocurrentDensity(mA/cm2)
5888,9736,181,"Sun Y, Murphy CJ, Reyes-Gil KR, Reyes-Garcia EA, Lilly JP, Raftery D. Carbon-doped in2O3 films for photoelectrochemical hydrogen production. Int J Hydrogen Energy 2008;33:5967–74. https://doi.org/10.1016/j.ijhydene.2008.07.100.",346,InO,Pt plate,Ag/AgCl,1,300,387,130,0,KOH,1,14,2.7,Ag/AgCl,0.299,0.197,1.322,0.14
5889,9737,181,"Sun Y, Murphy CJ, Reyes-Gil KR, Reyes-Garcia EA, Lilly JP, Raftery D. Carbon-doped in2O3 films for photoelectrochemical hydrogen production. Int J Hydrogen Energy 2008;33:5967–74. https://doi.org/10.1016/j.ijhydene.2008.07.100.",346,InO,Pt plate,Ag/AgCl,1,300,387,130,0,KOH,1,14,2.7,Ag/AgCl,0.401,0.197,1.424,0.181
5890,9738,181,"Sun Y, Murphy CJ, Reyes-Gil KR, Reyes-Garcia EA, Lilly JP, Raftery D. Carbon-doped in2O3 films for photoelectrochemical hydrogen production. Int J Hydrogen Energy 2008;33:5967–74. https://doi.org/10.1016/j.ijhydene.2008.07.100.",346,InO,Pt plate,Ag/AgCl,1,300,387,130,0,KOH,1,14,2.7,Ag/AgCl,0.503,0.197,1.526,0.216
5891,9739,181,"Sun Y, Murphy CJ, Reyes-Gil KR, Reyes-Garcia EA, Lilly JP, Raftery D. Carbon-doped in2O3 films for photoelectrochemical hydrogen production. Int J Hydrogen Energy 2008;33:5967–74. https://doi.org/10.1016/j.ijhydene.2008.07.100.",346,InO,Pt plate,Ag/AgCl,1,300,387,130,0,KOH,1,14,2.7,Ag/AgCl,0.601,0.197,1.624,0.24
5892,9740,181,"Sun Y, Murphy CJ, Reyes-Gil KR, Reyes-Garcia EA, Lilly JP, Raftery D. Carbon-doped in2O3 films for photoelectrochemical hydrogen production. Int J Hydrogen Energy 2008;33:5967–74. https://doi.org/10.1016/j.ijhydene.2008.07.100.",346,InO,Pt plate,Ag/AgCl,1,300,387,130,0,KOH,1,14,2.7,Ag/AgCl,0.702,0.197,1.725,0.279
5893,9741,181,"Sun Y, Murphy CJ, Reyes-Gil KR, Reyes-Garcia EA, Lilly JP, Raftery D. Carbon-doped in2O3 films for photoelectrochemical hydrogen production. Int J Hydrogen Energy 2008;33:5967–74. https://doi.org/10.1016/j.ijhydene.2008.07.100.",346,InO,Pt plate,Ag/AgCl,1,300,387,130,0,KOH,1,14,2.7,Ag/AgCl,0.8,0.197,1.823,0.31
5894,9742,181,"Sun Y, Murphy CJ, Reyes-Gil KR, Reyes-Garcia EA, Lilly JP, Raftery D. Carbon-doped in2O3 films for photoelectrochemical hydrogen production. Int J Hydrogen Energy 2008;33:5967–74. https://doi.org/10.1016/j.ijhydene.2008.07.100.",347,InO,Pt plate,Ag/AgCl,1,300,410,130,0,KOH,1,14,2.7,Ag/AgCl,-0.299,0.197,0.724,0.004
5895,9743,181,"Sun Y, Murphy CJ, Reyes-Gil KR, Reyes-Garcia EA, Lilly JP, Raftery D. Carbon-doped in2O3 films for photoelectrochemical hydrogen production. Int J Hydrogen Energy 2008;33:5967–74. https://doi.org/10.1016/j.ijhydene.2008.07.100.",347,InO,Pt plate,Ag/AgCl,1,300,410,130,0,KOH,1,14,2.7,Ag/AgCl,-0.2,0.197,0.823,0.026
5896,9744,181,"Sun Y, Murphy CJ, Reyes-Gil KR, Reyes-Garcia EA, Lilly JP, Raftery D. Carbon-doped in2O3 films for photoelectrochemical hydrogen production. Int J Hydrogen Energy 2008;33:5967–74. https://doi.org/10.1016/j.ijhydene.2008.07.100.",347,InO,Pt plate,Ag/AgCl,1,300,410,130,0,KOH,1,14,2.7,Ag/AgCl,-0.102,0.197,0.921,0.064
5897,9745,181,"Sun Y, Murphy CJ, Reyes-Gil KR, Reyes-Garcia EA, Lilly JP, Raftery D. Carbon-doped in2O3 films for photoelectrochemical hydrogen production. Int J Hydrogen Energy 2008;33:5967–74. https://doi.org/10.1016/j.ijhydene.2008.07.100.",347,InO,Pt plate,Ag/AgCl,1,300,410,130,0,KOH,1,14,2.7,Ag/AgCl,-0.003,0.197,1.02,0.149
5898,9746,181,"Sun Y, Murphy CJ, Reyes-Gil KR, Reyes-Garcia EA, Lilly JP, Raftery D. Carbon-doped in2O3 films for photoelectrochemical hydrogen production. Int J Hydrogen Energy 2008;33:5967–74. https://doi.org/10.1016/j.ijhydene.2008.07.100.",347,InO,Pt plate,Ag/AgCl,1,300,410,130,0,KOH,1,14,2.7,Ag/AgCl,0.098,0.197,1.121,0.247
5899,9747,181,"Sun Y, Murphy CJ, Reyes-Gil KR, Reyes-Garcia EA, Lilly JP, Raftery D. Carbon-doped in2O3 films for photoelectrochemical hydrogen production. Int J Hydrogen Energy 2008;33:5967–74. https://doi.org/10.1016/j.ijhydene.2008.07.100.",347,InO,Pt plate,Ag/AgCl,1,300,410,130,0,KOH,1,14,2.7,Ag/AgCl,0.197,0.197,1.22,0.37
5900,9748,181,"Sun Y, Murphy CJ, Reyes-Gil KR, Reyes-Garcia EA, Lilly JP, Raftery D. Carbon-doped in2O3 films for photoelectrochemical hydrogen production. Int J Hydrogen Energy 2008;33:5967–74. https://doi.org/10.1016/j.ijhydene.2008.07.100.",347,InO,Pt plate,Ag/AgCl,1,300,410,130,0,KOH,1,14,2.7,Ag/AgCl,0.297,0.197,1.32,0.477
5901,9749,181,"Sun Y, Murphy CJ, Reyes-Gil KR, Reyes-Garcia EA, Lilly JP, Raftery D. Carbon-doped in2O3 films for photoelectrochemical hydrogen production. Int J Hydrogen Energy 2008;33:5967–74. https://doi.org/10.1016/j.ijhydene.2008.07.100.",347,InO,Pt plate,Ag/AgCl,1,300,410,130,0,KOH,1,14,2.7,Ag/AgCl,0.398,0.197,1.421,0.557
5902,9750,181,"Sun Y, Murphy CJ, Reyes-Gil KR, Reyes-Garcia EA, Lilly JP, Raftery D. Carbon-doped in2O3 films for photoelectrochemical hydrogen production. Int J Hydrogen Energy 2008;33:5967–74. https://doi.org/10.1016/j.ijhydene.2008.07.100.",347,InO,Pt plate,Ag/AgCl,1,300,410,130,0,KOH,1,14,2.7,Ag/AgCl,0.497,0.197,1.52,0.634
5903,9751,181,"Sun Y, Murphy CJ, Reyes-Gil KR, Reyes-Garcia EA, Lilly JP, Raftery D. Carbon-doped in2O3 films for photoelectrochemical hydrogen production. Int J Hydrogen Energy 2008;33:5967–74. https://doi.org/10.1016/j.ijhydene.2008.07.100.",347,InO,Pt plate,Ag/AgCl,1,300,410,130,0,KOH,1,14,2.7,Ag/AgCl,0.597,0.197,1.62,0.698
5904,9752,181,"Sun Y, Murphy CJ, Reyes-Gil KR, Reyes-Garcia EA, Lilly JP, Raftery D. Carbon-doped in2O3 films for photoelectrochemical hydrogen production. Int J Hydrogen Energy 2008;33:5967–74. https://doi.org/10.1016/j.ijhydene.2008.07.100.",347,InO,Pt plate,Ag/AgCl,1,300,410,130,0,KOH,1,14,2.7,Ag/AgCl,0.694,0.197,1.717,0.753
5905,9753,181,"Sun Y, Murphy CJ, Reyes-Gil KR, Reyes-Garcia EA, Lilly JP, Raftery D. Carbon-doped in2O3 films for photoelectrochemical hydrogen production. Int J Hydrogen Energy 2008;33:5967–74. https://doi.org/10.1016/j.ijhydene.2008.07.100.",347,InO,Pt plate,Ag/AgCl,1,300,410,130,0,KOH,1,14,2.7,Ag/AgCl,0.798,0.197,1.821,0.804
5906,9754,181,"Sun Y, Murphy CJ, Reyes-Gil KR, Reyes-Garcia EA, Lilly JP, Raftery D. Carbon-doped in2O3 films for photoelectrochemical hydrogen production. Int J Hydrogen Energy 2008;33:5967–74. https://doi.org/10.1016/j.ijhydene.2008.07.100.",348,InO,Pt plate,Ag/AgCl,1,300,410,130,0,KOH,1,14,2.6,Ag/AgCl,-0.301,0.197,0.722,0.009
5907,9755,181,"Sun Y, Murphy CJ, Reyes-Gil KR, Reyes-Garcia EA, Lilly JP, Raftery D. Carbon-doped in2O3 films for photoelectrochemical hydrogen production. Int J Hydrogen Energy 2008;33:5967–74. https://doi.org/10.1016/j.ijhydene.2008.07.100.",348,InO,Pt plate,Ag/AgCl,1,300,410,130,0,KOH,1,14,2.6,Ag/AgCl,-0.2,0.197,0.823,0.021
5908,9756,181,"Sun Y, Murphy CJ, Reyes-Gil KR, Reyes-Garcia EA, Lilly JP, Raftery D. Carbon-doped in2O3 films for photoelectrochemical hydrogen production. Int J Hydrogen Energy 2008;33:5967–74. https://doi.org/10.1016/j.ijhydene.2008.07.100.",348,InO,Pt plate,Ag/AgCl,1,300,410,130,0,KOH,1,14,2.6,Ag/AgCl,-0.102,0.197,0.921,0.102
5909,9757,181,"Sun Y, Murphy CJ, Reyes-Gil KR, Reyes-Garcia EA, Lilly JP, Raftery D. Carbon-doped in2O3 films for photoelectrochemical hydrogen production. Int J Hydrogen Energy 2008;33:5967–74. https://doi.org/10.1016/j.ijhydene.2008.07.100.",348,InO,Pt plate,Ag/AgCl,1,300,410,130,0,KOH,1,14,2.6,Ag/AgCl,-0.003,0.197,1.02,0.2
5910,9758,181,"Sun Y, Murphy CJ, Reyes-Gil KR, Reyes-Garcia EA, Lilly JP, Raftery D. Carbon-doped in2O3 films for photoelectrochemical hydrogen production. Int J Hydrogen Energy 2008;33:5967–74. https://doi.org/10.1016/j.ijhydene.2008.07.100.",348,InO,Pt plate,Ag/AgCl,1,300,410,130,0,KOH,1,14,2.6,Ag/AgCl,0.1,0.197,1.123,0.315
5911,9759,181,"Sun Y, Murphy CJ, Reyes-Gil KR, Reyes-Garcia EA, Lilly JP, Raftery D. Carbon-doped in2O3 films for photoelectrochemical hydrogen production. Int J Hydrogen Energy 2008;33:5967–74. https://doi.org/10.1016/j.ijhydene.2008.07.100.",348,InO,Pt plate,Ag/AgCl,1,300,410,130,0,KOH,1,14,2.6,Ag/AgCl,0.197,0.197,1.22,0.434
5912,9760,181,"Sun Y, Murphy CJ, Reyes-Gil KR, Reyes-Garcia EA, Lilly JP, Raftery D. Carbon-doped in2O3 films for photoelectrochemical hydrogen production. Int J Hydrogen Energy 2008;33:5967–74. https://doi.org/10.1016/j.ijhydene.2008.07.100.",348,InO,Pt plate,Ag/AgCl,1,300,410,130,0,KOH,1,14,2.6,Ag/AgCl,0.295,0.197,1.318,0.523
5913,9761,181,"Sun Y, Murphy CJ, Reyes-Gil KR, Reyes-Garcia EA, Lilly JP, Raftery D. Carbon-doped in2O3 films for photoelectrochemical hydrogen production. Int J Hydrogen Energy 2008;33:5967–74. https://doi.org/10.1016/j.ijhydene.2008.07.100.",348,InO,Pt plate,Ag/AgCl,1,300,410,130,0,KOH,1,14,2.6,Ag/AgCl,0.396,0.197,1.419,0.613
5914,9762,181,"Sun Y, Murphy CJ, Reyes-Gil KR, Reyes-Garcia EA, Lilly JP, Raftery D. Carbon-doped in2O3 films for photoelectrochemical hydrogen production. Int J Hydrogen Energy 2008;33:5967–74. https://doi.org/10.1016/j.ijhydene.2008.07.100.",348,InO,Pt plate,Ag/AgCl,1,300,410,130,0,KOH,1,14,2.6,Ag/AgCl,0.493,0.197,1.516,0.711
5915,9763,181,"Sun Y, Murphy CJ, Reyes-Gil KR, Reyes-Garcia EA, Lilly JP, Raftery D. Carbon-doped in2O3 films for photoelectrochemical hydrogen production. Int J Hydrogen Energy 2008;33:5967–74. https://doi.org/10.1016/j.ijhydene.2008.07.100.",348,InO,Pt plate,Ag/AgCl,1,300,410,130,0,KOH,1,14,2.6,Ag/AgCl,0.596,0.197,1.619,0.809
5916,9764,181,"Sun Y, Murphy CJ, Reyes-Gil KR, Reyes-Garcia EA, Lilly JP, Raftery D. Carbon-doped in2O3 films for photoelectrochemical hydrogen production. Int J Hydrogen Energy 2008;33:5967–74. https://doi.org/10.1016/j.ijhydene.2008.07.100.",348,InO,Pt plate,Ag/AgCl,1,300,410,130,0,KOH,1,14,2.6,Ag/AgCl,0.697,0.197,1.72,0.911
5917,9765,181,"Sun Y, Murphy CJ, Reyes-Gil KR, Reyes-Garcia EA, Lilly JP, Raftery D. Carbon-doped in2O3 films for photoelectrochemical hydrogen production. Int J Hydrogen Energy 2008;33:5967–74. https://doi.org/10.1016/j.ijhydene.2008.07.100.",348,InO,Pt plate,Ag/AgCl,1,300,410,130,0,KOH,1,14,2.6,Ag/AgCl,0.795,0.197,1.818,0.991
5918,9766,181,"Sun Y, Murphy CJ, Reyes-Gil KR, Reyes-Garcia EA, Lilly JP, Raftery D. Carbon-doped in2O3 films for photoelectrochemical hydrogen production. Int J Hydrogen Energy 2008;33:5967–74. https://doi.org/10.1016/j.ijhydene.2008.07.100.",349,InO,Pt plate,Ag/AgCl,1,300,387,130,0,KOH,1,14,2.6,Ag/AgCl,-0.304,0.197,0.719,0.002
5919,9767,181,"Sun Y, Murphy CJ, Reyes-Gil KR, Reyes-Garcia EA, Lilly JP, Raftery D. Carbon-doped in2O3 films for photoelectrochemical hydrogen production. Int J Hydrogen Energy 2008;33:5967–74. https://doi.org/10.1016/j.ijhydene.2008.07.100.",349,InO,Pt plate,Ag/AgCl,1,300,387,130,0,KOH,1,14,2.6,Ag/AgCl,-0.204,0.197,0.819,0.003
5920,9768,181,"Sun Y, Murphy CJ, Reyes-Gil KR, Reyes-Garcia EA, Lilly JP, Raftery D. Carbon-doped in2O3 films for photoelectrochemical hydrogen production. Int J Hydrogen Energy 2008;33:5967–74. https://doi.org/10.1016/j.ijhydene.2008.07.100.",349,InO,Pt plate,Ag/AgCl,1,300,387,130,0,KOH,1,14,2.6,Ag/AgCl,-0.104,0.197,0.919,0.01
5921,9769,181,"Sun Y, Murphy CJ, Reyes-Gil KR, Reyes-Garcia EA, Lilly JP, Raftery D. Carbon-doped in2O3 films for photoelectrochemical hydrogen production. Int J Hydrogen Energy 2008;33:5967–74. https://doi.org/10.1016/j.ijhydene.2008.07.100.",349,InO,Pt plate,Ag/AgCl,1,300,387,130,0,KOH,1,14,2.6,Ag/AgCl,-0.002,0.197,1.021,0.028
5922,9770,181,"Sun Y, Murphy CJ, Reyes-Gil KR, Reyes-Garcia EA, Lilly JP, Raftery D. Carbon-doped in2O3 films for photoelectrochemical hydrogen production. Int J Hydrogen Energy 2008;33:5967–74. https://doi.org/10.1016/j.ijhydene.2008.07.100.",349,InO,Pt plate,Ag/AgCl,1,300,387,130,0,KOH,1,14,2.6,Ag/AgCl,0.102,0.197,1.125,0.051
5923,9771,181,"Sun Y, Murphy CJ, Reyes-Gil KR, Reyes-Garcia EA, Lilly JP, Raftery D. Carbon-doped in2O3 films for photoelectrochemical hydrogen production. Int J Hydrogen Energy 2008;33:5967–74. https://doi.org/10.1016/j.ijhydene.2008.07.100.",349,InO,Pt plate,Ag/AgCl,1,300,387,130,0,KOH,1,14,2.6,Ag/AgCl,0.199,0.197,1.222,0.087
5924,9772,181,"Sun Y, Murphy CJ, Reyes-Gil KR, Reyes-Garcia EA, Lilly JP, Raftery D. Carbon-doped in2O3 films for photoelectrochemical hydrogen production. Int J Hydrogen Energy 2008;33:5967–74. https://doi.org/10.1016/j.ijhydene.2008.07.100.",349,InO,Pt plate,Ag/AgCl,1,300,387,130,0,KOH,1,14,2.6,Ag/AgCl,0.299,0.197,1.322,0.122
5925,9773,181,"Sun Y, Murphy CJ, Reyes-Gil KR, Reyes-Garcia EA, Lilly JP, Raftery D. Carbon-doped in2O3 films for photoelectrochemical hydrogen production. Int J Hydrogen Energy 2008;33:5967–74. https://doi.org/10.1016/j.ijhydene.2008.07.100.",349,InO,Pt plate,Ag/AgCl,1,300,387,130,0,KOH,1,14,2.6,Ag/AgCl,0.401,0.197,1.424,0.165
5926,9774,181,"Sun Y, Murphy CJ, Reyes-Gil KR, Reyes-Garcia EA, Lilly JP, Raftery D. Carbon-doped in2O3 films for photoelectrochemical hydrogen production. Int J Hydrogen Energy 2008;33:5967–74. https://doi.org/10.1016/j.ijhydene.2008.07.100.",349,InO,Pt plate,Ag/AgCl,1,300,387,130,0,KOH,1,14,2.6,Ag/AgCl,0.499,0.197,1.522,0.227
5927,9775,181,"Sun Y, Murphy CJ, Reyes-Gil KR, Reyes-Garcia EA, Lilly JP, Raftery D. Carbon-doped in2O3 films for photoelectrochemical hydrogen production. Int J Hydrogen Energy 2008;33:5967–74. https://doi.org/10.1016/j.ijhydene.2008.07.100.",349,InO,Pt plate,Ag/AgCl,1,300,387,130,0,KOH,1,14,2.6,Ag/AgCl,0.601,0.197,1.624,0.282
5928,9776,181,"Sun Y, Murphy CJ, Reyes-Gil KR, Reyes-Garcia EA, Lilly JP, Raftery D. Carbon-doped in2O3 films for photoelectrochemical hydrogen production. Int J Hydrogen Energy 2008;33:5967–74. https://doi.org/10.1016/j.ijhydene.2008.07.100.",349,InO,Pt plate,Ag/AgCl,1,300,387,130,0,KOH,1,14,2.6,Ag/AgCl,0.705,0.197,1.728,0.341
5929,9777,181,"Sun Y, Murphy CJ, Reyes-Gil KR, Reyes-Garcia EA, Lilly JP, Raftery D. Carbon-doped in2O3 films for photoelectrochemical hydrogen production. Int J Hydrogen Energy 2008;33:5967–74. https://doi.org/10.1016/j.ijhydene.2008.07.100.",349,InO,Pt plate,Ag/AgCl,1,300,387,130,0,KOH,1,14,2.6,Ag/AgCl,0.804,0.197,1.827,0.379
5979,9827,188,"Guo S, Zhao X, Zhang W, Wang W. Optimization of electrolyte to significantly improve photoelectrochemical water splitting performance of ZnO nanowire arrays. Mater Sci Eng B Solid-State Mater Adv Technol 2018;227:129–35. https://doi.org/10.1016/j.mseb.2017.09.020.",226,ZnO,Pt wire,Ag/AgCl,3,300,410,100,1,Na2SO4,0.5,7,3.25,Ag/AgCl,-0.405,0.197,0.205,-0.00156
5980,9828,188,"Guo S, Zhao X, Zhang W, Wang W. Optimization of electrolyte to significantly improve photoelectrochemical water splitting performance of ZnO nanowire arrays. Mater Sci Eng B Solid-State Mater Adv Technol 2018;227:129–35. https://doi.org/10.1016/j.mseb.2017.09.020.",226,ZnO,Pt wire,Ag/AgCl,3,300,410,100,1,Na2SO4,0.5,7,3.25,Ag/AgCl,-0.304,0.197,0.306,-0.00242
5981,9829,188,"Guo S, Zhao X, Zhang W, Wang W. Optimization of electrolyte to significantly improve photoelectrochemical water splitting performance of ZnO nanowire arrays. Mater Sci Eng B Solid-State Mater Adv Technol 2018;227:129–35. https://doi.org/10.1016/j.mseb.2017.09.020.",226,ZnO,Pt wire,Ag/AgCl,3,300,410,100,1,Na2SO4,0.5,7,3.25,Ag/AgCl,-0.201,0.197,0.409,-0.000938
5982,9830,188,"Guo S, Zhao X, Zhang W, Wang W. Optimization of electrolyte to significantly improve photoelectrochemical water splitting performance of ZnO nanowire arrays. Mater Sci Eng B Solid-State Mater Adv Technol 2018;227:129–35. https://doi.org/10.1016/j.mseb.2017.09.020.",226,ZnO,Pt wire,Ag/AgCl,3,300,410,100,1,Na2SO4,0.5,7,3.25,Ag/AgCl,-0.103,0.197,0.507,0.000548
5983,9831,188,"Guo S, Zhao X, Zhang W, Wang W. Optimization of electrolyte to significantly improve photoelectrochemical water splitting performance of ZnO nanowire arrays. Mater Sci Eng B Solid-State Mater Adv Technol 2018;227:129–35. https://doi.org/10.1016/j.mseb.2017.09.020.",226,ZnO,Pt wire,Ag/AgCl,3,300,410,100,1,Na2SO4,0.5,7,3.25,Ag/AgCl,-0.000417,0.197,0.609583,0.00359
5984,9832,188,"Guo S, Zhao X, Zhang W, Wang W. Optimization of electrolyte to significantly improve photoelectrochemical water splitting performance of ZnO nanowire arrays. Mater Sci Eng B Solid-State Mater Adv Technol 2018;227:129–35. https://doi.org/10.1016/j.mseb.2017.09.020.",226,ZnO,Pt wire,Ag/AgCl,3,300,410,100,1,Na2SO4,0.5,7,3.25,Ag/AgCl,0.0955,0.197,0.7055,0.00664
5985,9833,188,"Guo S, Zhao X, Zhang W, Wang W. Optimization of electrolyte to significantly improve photoelectrochemical water splitting performance of ZnO nanowire arrays. Mater Sci Eng B Solid-State Mater Adv Technol 2018;227:129–35. https://doi.org/10.1016/j.mseb.2017.09.020.",226,ZnO,Pt wire,Ag/AgCl,3,300,410,100,1,Na2SO4,0.5,7,3.25,Ag/AgCl,0.194,0.197,0.804,0.00891
5986,9834,188,"Guo S, Zhao X, Zhang W, Wang W. Optimization of electrolyte to significantly improve photoelectrochemical water splitting performance of ZnO nanowire arrays. Mater Sci Eng B Solid-State Mater Adv Technol 2018;227:129–35. https://doi.org/10.1016/j.mseb.2017.09.020.",226,ZnO,Pt wire,Ag/AgCl,3,300,410,100,1,Na2SO4,0.5,7,3.25,Ag/AgCl,0.296,0.197,0.906,0.0143
5987,9835,188,"Guo S, Zhao X, Zhang W, Wang W. Optimization of electrolyte to significantly improve photoelectrochemical water splitting performance of ZnO nanowire arrays. Mater Sci Eng B Solid-State Mater Adv Technol 2018;227:129–35. https://doi.org/10.1016/j.mseb.2017.09.020.",226,ZnO,Pt wire,Ag/AgCl,3,300,410,100,1,Na2SO4,0.5,7,3.25,Ag/AgCl,0.392,0.197,1.002,0.0197
5988,9836,188,"Guo S, Zhao X, Zhang W, Wang W. Optimization of electrolyte to significantly improve photoelectrochemical water splitting performance of ZnO nanowire arrays. Mater Sci Eng B Solid-State Mater Adv Technol 2018;227:129–35. https://doi.org/10.1016/j.mseb.2017.09.020.",226,ZnO,Pt wire,Ag/AgCl,3,300,410,100,1,Na2SO4,0.5,7,3.25,Ag/AgCl,0.488,0.197,1.098,0.0337
5989,9837,188,"Guo S, Zhao X, Zhang W, Wang W. Optimization of electrolyte to significantly improve photoelectrochemical water splitting performance of ZnO nanowire arrays. Mater Sci Eng B Solid-State Mater Adv Technol 2018;227:129–35. https://doi.org/10.1016/j.mseb.2017.09.020.",226,ZnO,Pt wire,Ag/AgCl,3,300,410,100,1,Na2SO4,0.5,7,3.25,Ag/AgCl,0.591,0.197,1.201,0.0547
5990,9838,188,"Guo S, Zhao X, Zhang W, Wang W. Optimization of electrolyte to significantly improve photoelectrochemical water splitting performance of ZnO nanowire arrays. Mater Sci Eng B Solid-State Mater Adv Technol 2018;227:129–35. https://doi.org/10.1016/j.mseb.2017.09.020.",227,ZnO,Pt wire,Ag/AgCl,3,300,410,100,1,Na2SO3,0.5,10,3.25,Ag/AgCl,-0.402,0.197,0.385,-0.00234
5991,9839,188,"Guo S, Zhao X, Zhang W, Wang W. Optimization of electrolyte to significantly improve photoelectrochemical water splitting performance of ZnO nanowire arrays. Mater Sci Eng B Solid-State Mater Adv Technol 2018;227:129–35. https://doi.org/10.1016/j.mseb.2017.09.020.",227,ZnO,Pt wire,Ag/AgCl,3,300,410,100,1,Na2SO3,0.5,10,3.25,Ag/AgCl,-0.304,0.197,0.483,-0.000858
5992,9840,188,"Guo S, Zhao X, Zhang W, Wang W. Optimization of electrolyte to significantly improve photoelectrochemical water splitting performance of ZnO nanowire arrays. Mater Sci Eng B Solid-State Mater Adv Technol 2018;227:129–35. https://doi.org/10.1016/j.mseb.2017.09.020.",227,ZnO,Pt wire,Ag/AgCl,3,300,410,100,1,Na2SO3,0.5,10,3.25,Ag/AgCl,-0.192,0.197,0.595,0.0233
5993,9841,188,"Guo S, Zhao X, Zhang W, Wang W. Optimization of electrolyte to significantly improve photoelectrochemical water splitting performance of ZnO nanowire arrays. Mater Sci Eng B Solid-State Mater Adv Technol 2018;227:129–35. https://doi.org/10.1016/j.mseb.2017.09.020.",227,ZnO,Pt wire,Ag/AgCl,3,300,410,100,1,Na2SO3,0.5,10,3.25,Ag/AgCl,-0.089,0.197,0.698,0.056
5994,9842,188,"Guo S, Zhao X, Zhang W, Wang W. Optimization of electrolyte to significantly improve photoelectrochemical water splitting performance of ZnO nanowire arrays. Mater Sci Eng B Solid-State Mater Adv Technol 2018;227:129–35. https://doi.org/10.1016/j.mseb.2017.09.020.",227,ZnO,Pt wire,Ag/AgCl,3,300,410,100,1,Na2SO3,0.5,10,3.25,Ag/AgCl,0.00491,0.197,0.79191,0.0864
5995,9843,188,"Guo S, Zhao X, Zhang W, Wang W. Optimization of electrolyte to significantly improve photoelectrochemical water splitting performance of ZnO nanowire arrays. Mater Sci Eng B Solid-State Mater Adv Technol 2018;227:129–35. https://doi.org/10.1016/j.mseb.2017.09.020.",227,ZnO,Pt wire,Ag/AgCl,3,300,410,100,1,Na2SO3,0.5,10,3.25,Ag/AgCl,0.103,0.197,0.89,0.107
5996,9844,188,"Guo S, Zhao X, Zhang W, Wang W. Optimization of electrolyte to significantly improve photoelectrochemical water splitting performance of ZnO nanowire arrays. Mater Sci Eng B Solid-State Mater Adv Technol 2018;227:129–35. https://doi.org/10.1016/j.mseb.2017.09.020.",227,ZnO,Pt wire,Ag/AgCl,3,300,410,100,1,Na2SO3,0.5,10,3.25,Ag/AgCl,0.197,0.197,0.984,0.126
5997,9845,188,"Guo S, Zhao X, Zhang W, Wang W. Optimization of electrolyte to significantly improve photoelectrochemical water splitting performance of ZnO nanowire arrays. Mater Sci Eng B Solid-State Mater Adv Technol 2018;227:129–35. https://doi.org/10.1016/j.mseb.2017.09.020.",227,ZnO,Pt wire,Ag/AgCl,3,300,410,100,1,Na2SO3,0.5,10,3.25,Ag/AgCl,0.3,0.197,1.087,0.146
5998,9846,188,"Guo S, Zhao X, Zhang W, Wang W. Optimization of electrolyte to significantly improve photoelectrochemical water splitting performance of ZnO nanowire arrays. Mater Sci Eng B Solid-State Mater Adv Technol 2018;227:129–35. https://doi.org/10.1016/j.mseb.2017.09.020.",227,ZnO,Pt wire,Ag/AgCl,3,300,410,100,1,Na2SO3,0.5,10,3.25,Ag/AgCl,0.394,0.197,1.181,0.169
5999,9847,188,"Guo S, Zhao X, Zhang W, Wang W. Optimization of electrolyte to significantly improve photoelectrochemical water splitting performance of ZnO nanowire arrays. Mater Sci Eng B Solid-State Mater Adv Technol 2018;227:129–35. https://doi.org/10.1016/j.mseb.2017.09.020.",227,ZnO,Pt wire,Ag/AgCl,3,300,410,100,1,Na2SO3,0.5,10,3.25,Ag/AgCl,0.488,0.197,1.275,0.191
6000,9848,188,"Guo S, Zhao X, Zhang W, Wang W. Optimization of electrolyte to significantly improve photoelectrochemical water splitting performance of ZnO nanowire arrays. Mater Sci Eng B Solid-State Mater Adv Technol 2018;227:129–35. https://doi.org/10.1016/j.mseb.2017.09.020.",227,ZnO,Pt wire,Ag/AgCl,3,300,410,100,1,Na2SO3,0.5,10,3.25,Ag/AgCl,0.586,0.197,1.373,0.225
6001,9873,190,"Yourey JE, Bartlett BM. Electrochemical deposition and photoelectrochemistry of CuWO4, a promising photoanode for water oxidation. J Mater Chem 2011;21:7651–60. https://doi.org/10.1039/c1jm11259g.",21,CuWO,Pt gauze,Ag/AgCl,0.3,150,410,100,1,phosphate buffer,0.1,7,2.3,Ag/AgCl,-0.102,0.197,0.508,0
6002,9874,190,"Yourey JE, Bartlett BM. Electrochemical deposition and photoelectrochemistry of CuWO4, a promising photoanode for water oxidation. J Mater Chem 2011;21:7651–60. https://doi.org/10.1039/c1jm11259g.",21,CuWO,Pt gauze,Ag/AgCl,0.3,150,410,100,1,phosphate buffer,0.1,7,2.3,Ag/AgCl,-0.00892,0.197,0.60108,0.00368
6003,9875,190,"Yourey JE, Bartlett BM. Electrochemical deposition and photoelectrochemistry of CuWO4, a promising photoanode for water oxidation. J Mater Chem 2011;21:7651–60. https://doi.org/10.1039/c1jm11259g.",21,CuWO,Pt gauze,Ag/AgCl,0.3,150,410,100,1,phosphate buffer,0.1,7,2.3,Ag/AgCl,0.0945,0.197,0.7045,0.016
6004,9876,190,"Yourey JE, Bartlett BM. Electrochemical deposition and photoelectrochemistry of CuWO4, a promising photoanode for water oxidation. J Mater Chem 2011;21:7651–60. https://doi.org/10.1039/c1jm11259g.",21,CuWO,Pt gauze,Ag/AgCl,0.3,150,410,100,1,phosphate buffer,0.1,7,2.3,Ag/AgCl,0.145,0.197,0.755,0.0299
6005,9877,190,"Yourey JE, Bartlett BM. Electrochemical deposition and photoelectrochemistry of CuWO4, a promising photoanode for water oxidation. J Mater Chem 2011;21:7651–60. https://doi.org/10.1039/c1jm11259g.",21,CuWO,Pt gauze,Ag/AgCl,0.3,150,410,100,1,phosphate buffer,0.1,7,2.3,Ag/AgCl,0.209,0.197,0.819,0.0457
6006,9878,190,"Yourey JE, Bartlett BM. Electrochemical deposition and photoelectrochemistry of CuWO4, a promising photoanode for water oxidation. J Mater Chem 2011;21:7651–60. https://doi.org/10.1039/c1jm11259g.",21,CuWO,Pt gauze,Ag/AgCl,0.3,150,410,100,1,phosphate buffer,0.1,7,2.3,Ag/AgCl,0.275,0.197,0.885,0.0683
6007,9879,190,"Yourey JE, Bartlett BM. Electrochemical deposition and photoelectrochemistry of CuWO4, a promising photoanode for water oxidation. J Mater Chem 2011;21:7651–60. https://doi.org/10.1039/c1jm11259g.",21,CuWO,Pt gauze,Ag/AgCl,0.3,150,410,100,1,phosphate buffer,0.1,7,2.3,Ag/AgCl,0.331,0.197,0.941,0.0875
6008,9880,190,"Yourey JE, Bartlett BM. Electrochemical deposition and photoelectrochemistry of CuWO4, a promising photoanode for water oxidation. J Mater Chem 2011;21:7651–60. https://doi.org/10.1039/c1jm11259g.",21,CuWO,Pt gauze,Ag/AgCl,0.3,150,410,100,1,phosphate buffer,0.1,7,2.3,Ag/AgCl,0.384,0.197,0.994,0.114
6009,9881,190,"Yourey JE, Bartlett BM. Electrochemical deposition and photoelectrochemistry of CuWO4, a promising photoanode for water oxidation. J Mater Chem 2011;21:7651–60. https://doi.org/10.1039/c1jm11259g.",21,CuWO,Pt gauze,Ag/AgCl,0.3,150,410,100,1,phosphate buffer,0.1,7,2.3,Ag/AgCl,0.45,0.197,1.06,0.136
6010,9882,190,"Yourey JE, Bartlett BM. Electrochemical deposition and photoelectrochemistry of CuWO4, a promising photoanode for water oxidation. J Mater Chem 2011;21:7651–60. https://doi.org/10.1039/c1jm11259g.",21,CuWO,Pt gauze,Ag/AgCl,0.3,150,410,100,1,phosphate buffer,0.1,7,2.3,Ag/AgCl,0.509,0.197,1.119,0.159
6011,9883,190,"Yourey JE, Bartlett BM. Electrochemical deposition and photoelectrochemistry of CuWO4, a promising photoanode for water oxidation. J Mater Chem 2011;21:7651–60. https://doi.org/10.1039/c1jm11259g.",21,CuWO,Pt gauze,Ag/AgCl,0.3,150,410,100,1,phosphate buffer,0.1,7,2.3,Ag/AgCl,0.564,0.197,1.174,0.18
6012,9884,190,"Yourey JE, Bartlett BM. Electrochemical deposition and photoelectrochemistry of CuWO4, a promising photoanode for water oxidation. J Mater Chem 2011;21:7651–60. https://doi.org/10.1039/c1jm11259g.",21,CuWO,Pt gauze,Ag/AgCl,0.3,150,410,100,1,phosphate buffer,0.1,7,2.3,Ag/AgCl,0.625,0.197,1.235,0.194
6013,9885,190,"Yourey JE, Bartlett BM. Electrochemical deposition and photoelectrochemistry of CuWO4, a promising photoanode for water oxidation. J Mater Chem 2011;21:7651–60. https://doi.org/10.1039/c1jm11259g.",21,CuWO,Pt gauze,Ag/AgCl,0.3,150,410,100,1,phosphate buffer,0.1,7,2.3,Ag/AgCl,0.686,0.197,1.296,0.21
6014,9886,190,"Yourey JE, Bartlett BM. Electrochemical deposition and photoelectrochemistry of CuWO4, a promising photoanode for water oxidation. J Mater Chem 2011;21:7651–60. https://doi.org/10.1039/c1jm11259g.",21,CuWO,Pt gauze,Ag/AgCl,0.3,150,410,100,1,phosphate buffer,0.1,7,2.3,Ag/AgCl,0.75,0.197,1.36,0.224
6015,9887,190,"Yourey JE, Bartlett BM. Electrochemical deposition and photoelectrochemistry of CuWO4, a promising photoanode for water oxidation. J Mater Chem 2011;21:7651–60. https://doi.org/10.1039/c1jm11259g.",21,CuWO,Pt gauze,Ag/AgCl,0.3,150,410,100,1,phosphate buffer,0.1,7,2.3,Ag/AgCl,0.809,0.197,1.419,0.241
6016,9888,190,"Yourey JE, Bartlett BM. Electrochemical deposition and photoelectrochemistry of CuWO4, a promising photoanode for water oxidation. J Mater Chem 2011;21:7651–60. https://doi.org/10.1039/c1jm11259g.",21,CuWO,Pt gauze,Ag/AgCl,0.3,150,410,100,1,phosphate buffer,0.1,7,2.3,Ag/AgCl,0.867,0.197,1.477,0.257
6017,9889,190,"Yourey JE, Bartlett BM. Electrochemical deposition and photoelectrochemistry of CuWO4, a promising photoanode for water oxidation. J Mater Chem 2011;21:7651–60. https://doi.org/10.1039/c1jm11259g.",21,CuWO,Pt gauze,Ag/AgCl,0.3,150,410,100,1,phosphate buffer,0.1,7,2.3,Ag/AgCl,0.925,0.197,1.535,0.273
6018,9890,190,"Yourey JE, Bartlett BM. Electrochemical deposition and photoelectrochemistry of CuWO4, a promising photoanode for water oxidation. J Mater Chem 2011;21:7651–60. https://doi.org/10.1039/c1jm11259g.",21,CuWO,Pt gauze,Ag/AgCl,0.3,150,410,100,1,phosphate buffer,0.1,7,2.3,Ag/AgCl,0.981,0.197,1.591,0.283
6019,9891,190,"Yourey JE, Bartlett BM. Electrochemical deposition and photoelectrochemistry of CuWO4, a promising photoanode for water oxidation. J Mater Chem 2011;21:7651–60. https://doi.org/10.1039/c1jm11259g.",21,CuWO,Pt gauze,Ag/AgCl,0.3,150,410,100,1,phosphate buffer,0.1,7,2.3,Ag/AgCl,1.05,0.197,1.66,0.297
6020,9892,190,"Yourey JE, Bartlett BM. Electrochemical deposition and photoelectrochemistry of CuWO4, a promising photoanode for water oxidation. J Mater Chem 2011;21:7651–60. https://doi.org/10.1039/c1jm11259g.",21,CuWO,Pt gauze,Ag/AgCl,0.3,150,410,100,1,phosphate buffer,0.1,7,2.3,Ag/AgCl,1.1,0.197,1.71,0.314
6021,9893,190,"Yourey JE, Bartlett BM. Electrochemical deposition and photoelectrochemistry of CuWO4, a promising photoanode for water oxidation. J Mater Chem 2011;21:7651–60. https://doi.org/10.1039/c1jm11259g.",21,CuWO,Pt gauze,Ag/AgCl,0.3,150,410,100,1,phosphate buffer,0.1,7,2.3,Ag/AgCl,1.16,0.197,1.77,0.328
6022,9894,190,"Yourey JE, Bartlett BM. Electrochemical deposition and photoelectrochemistry of CuWO4, a promising photoanode for water oxidation. J Mater Chem 2011;21:7651–60. https://doi.org/10.1039/c1jm11259g.",21,CuWO,Pt gauze,Ag/AgCl,0.3,150,410,100,1,phosphate buffer,0.1,7,2.3,Ag/AgCl,1.21,0.197,1.82,0.353
6023,9895,190,"Yourey JE, Bartlett BM. Electrochemical deposition and photoelectrochemistry of CuWO4, a promising photoanode for water oxidation. J Mater Chem 2011;21:7651–60. https://doi.org/10.1039/c1jm11259g.",21,CuWO,Pt gauze,Ag/AgCl,0.3,150,410,100,1,phosphate buffer,0.1,7,2.3,Ag/AgCl,1.29,0.197,1.9,0.417
6024,9896,190,"Yourey JE, Bartlett BM. Electrochemical deposition and photoelectrochemistry of CuWO4, a promising photoanode for water oxidation. J Mater Chem 2011;21:7651–60. https://doi.org/10.1039/c1jm11259g.",21,CuWO,Pt gauze,Ag/AgCl,0.3,150,410,100,1,phosphate buffer,0.1,7,2.3,Ag/AgCl,1.35,0.197,1.96,0.579
6025,9897,190,"Yourey JE, Bartlett BM. Electrochemical deposition and photoelectrochemistry of CuWO4, a promising photoanode for water oxidation. J Mater Chem 2011;21:7651–60. https://doi.org/10.1039/c1jm11259g.",22,CuWO,Pt gauze,Ag/AgCl,0.3,150,410,100,1,HClO4,0.1,1.24,2.3,Ag/AgCl,0.0994,0.197,0.36956,0.00921
6026,9898,190,"Yourey JE, Bartlett BM. Electrochemical deposition and photoelectrochemistry of CuWO4, a promising photoanode for water oxidation. J Mater Chem 2011;21:7651–60. https://doi.org/10.1039/c1jm11259g.",22,CuWO,Pt gauze,Ag/AgCl,0.3,150,410,100,1,HClO4,0.1,1.24,2.3,Ag/AgCl,0.198,0.197,0.46816,0.00632
6027,9899,190,"Yourey JE, Bartlett BM. Electrochemical deposition and photoelectrochemistry of CuWO4, a promising photoanode for water oxidation. J Mater Chem 2011;21:7651–60. https://doi.org/10.1039/c1jm11259g.",22,CuWO,Pt gauze,Ag/AgCl,0.3,150,410,100,1,HClO4,0.1,1.24,2.3,Ag/AgCl,0.318,0.197,0.58816,0.00624
6028,9900,190,"Yourey JE, Bartlett BM. Electrochemical deposition and photoelectrochemistry of CuWO4, a promising photoanode for water oxidation. J Mater Chem 2011;21:7651–60. https://doi.org/10.1039/c1jm11259g.",22,CuWO,Pt gauze,Ag/AgCl,0.3,150,410,100,1,HClO4,0.1,1.24,2.3,Ag/AgCl,0.359,0.197,0.62916,0.0119
6029,9901,190,"Yourey JE, Bartlett BM. Electrochemical deposition and photoelectrochemistry of CuWO4, a promising photoanode for water oxidation. J Mater Chem 2011;21:7651–60. https://doi.org/10.1039/c1jm11259g.",22,CuWO,Pt gauze,Ag/AgCl,0.3,150,410,100,1,HClO4,0.1,1.24,2.3,Ag/AgCl,0.394,0.197,0.66416,0.0147
6030,9902,190,"Yourey JE, Bartlett BM. Electrochemical deposition and photoelectrochemistry of CuWO4, a promising photoanode for water oxidation. J Mater Chem 2011;21:7651–60. https://doi.org/10.1039/c1jm11259g.",22,CuWO,Pt gauze,Ag/AgCl,0.3,150,410,100,1,HClO4,0.1,1.24,2.3,Ag/AgCl,0.438,0.197,0.70816,0.0203
6031,9903,190,"Yourey JE, Bartlett BM. Electrochemical deposition and photoelectrochemistry of CuWO4, a promising photoanode for water oxidation. J Mater Chem 2011;21:7651–60. https://doi.org/10.1039/c1jm11259g.",22,CuWO,Pt gauze,Ag/AgCl,0.3,150,410,100,1,HClO4,0.1,1.24,2.3,Ag/AgCl,0.476,0.197,0.74616,0.0278
6032,9904,190,"Yourey JE, Bartlett BM. Electrochemical deposition and photoelectrochemistry of CuWO4, a promising photoanode for water oxidation. J Mater Chem 2011;21:7651–60. https://doi.org/10.1039/c1jm11259g.",22,CuWO,Pt gauze,Ag/AgCl,0.3,150,410,100,1,HClO4,0.1,1.24,2.3,Ag/AgCl,0.515,0.197,0.78516,0.0362
6033,9905,190,"Yourey JE, Bartlett BM. Electrochemical deposition and photoelectrochemistry of CuWO4, a promising photoanode for water oxidation. J Mater Chem 2011;21:7651–60. https://doi.org/10.1039/c1jm11259g.",22,CuWO,Pt gauze,Ag/AgCl,0.3,150,410,100,1,HClO4,0.1,1.24,2.3,Ag/AgCl,0.556,0.197,0.82616,0.0475
6034,9906,190,"Yourey JE, Bartlett BM. Electrochemical deposition and photoelectrochemistry of CuWO4, a promising photoanode for water oxidation. J Mater Chem 2011;21:7651–60. https://doi.org/10.1039/c1jm11259g.",22,CuWO,Pt gauze,Ag/AgCl,0.3,150,410,100,1,HClO4,0.1,1.24,2.3,Ag/AgCl,0.594,0.197,0.86416,0.0569
6035,9907,190,"Yourey JE, Bartlett BM. Electrochemical deposition and photoelectrochemistry of CuWO4, a promising photoanode for water oxidation. J Mater Chem 2011;21:7651–60. https://doi.org/10.1039/c1jm11259g.",22,CuWO,Pt gauze,Ag/AgCl,0.3,150,410,100,1,HClO4,0.1,1.24,2.3,Ag/AgCl,0.633,0.197,0.90316,0.0663
6036,9908,190,"Yourey JE, Bartlett BM. Electrochemical deposition and photoelectrochemistry of CuWO4, a promising photoanode for water oxidation. J Mater Chem 2011;21:7651–60. https://doi.org/10.1039/c1jm11259g.",22,CuWO,Pt gauze,Ag/AgCl,0.3,150,410,100,1,HClO4,0.1,1.24,2.3,Ag/AgCl,0.677,0.197,0.94716,0.0756
6037,9909,190,"Yourey JE, Bartlett BM. Electrochemical deposition and photoelectrochemistry of CuWO4, a promising photoanode for water oxidation. J Mater Chem 2011;21:7651–60. https://doi.org/10.1039/c1jm11259g.",22,CuWO,Pt gauze,Ag/AgCl,0.3,150,410,100,1,HClO4,0.1,1.24,2.3,Ag/AgCl,0.721,0.197,0.99116,0.086
6038,9910,190,"Yourey JE, Bartlett BM. Electrochemical deposition and photoelectrochemistry of CuWO4, a promising photoanode for water oxidation. J Mater Chem 2011;21:7651–60. https://doi.org/10.1039/c1jm11259g.",22,CuWO,Pt gauze,Ag/AgCl,0.3,150,410,100,1,HClO4,0.1,1.24,2.3,Ag/AgCl,0.753,0.197,1.02316,0.0935
6039,9911,190,"Yourey JE, Bartlett BM. Electrochemical deposition and photoelectrochemistry of CuWO4, a promising photoanode for water oxidation. J Mater Chem 2011;21:7651–60. https://doi.org/10.1039/c1jm11259g.",22,CuWO,Pt gauze,Ag/AgCl,0.3,150,410,100,1,HClO4,0.1,1.24,2.3,Ag/AgCl,0.8,0.197,1.07016,0.105
6040,9912,190,"Yourey JE, Bartlett BM. Electrochemical deposition and photoelectrochemistry of CuWO4, a promising photoanode for water oxidation. J Mater Chem 2011;21:7651–60. https://doi.org/10.1039/c1jm11259g.",22,CuWO,Pt gauze,Ag/AgCl,0.3,150,410,100,1,HClO4,0.1,1.24,2.3,Ag/AgCl,0.844,0.197,1.11416,0.112
6041,9913,190,"Yourey JE, Bartlett BM. Electrochemical deposition and photoelectrochemistry of CuWO4, a promising photoanode for water oxidation. J Mater Chem 2011;21:7651–60. https://doi.org/10.1039/c1jm11259g.",22,CuWO,Pt gauze,Ag/AgCl,0.3,150,410,100,1,HClO4,0.1,1.24,2.3,Ag/AgCl,0.885,0.197,1.15516,0.124
6042,9914,190,"Yourey JE, Bartlett BM. Electrochemical deposition and photoelectrochemistry of CuWO4, a promising photoanode for water oxidation. J Mater Chem 2011;21:7651–60. https://doi.org/10.1039/c1jm11259g.",22,CuWO,Pt gauze,Ag/AgCl,0.3,150,410,100,1,HClO4,0.1,1.24,2.3,Ag/AgCl,0.913,0.197,1.18316,0.137
6043,9915,190,"Yourey JE, Bartlett BM. Electrochemical deposition and photoelectrochemistry of CuWO4, a promising photoanode for water oxidation. J Mater Chem 2011;21:7651–60. https://doi.org/10.1039/c1jm11259g.",22,CuWO,Pt gauze,Ag/AgCl,0.3,150,410,100,1,HClO4,0.1,1.24,2.3,Ag/AgCl,0.962,0.197,1.23216,0.147
6044,9916,190,"Yourey JE, Bartlett BM. Electrochemical deposition and photoelectrochemistry of CuWO4, a promising photoanode for water oxidation. J Mater Chem 2011;21:7651–60. https://doi.org/10.1039/c1jm11259g.",22,CuWO,Pt gauze,Ag/AgCl,0.3,150,410,100,1,HClO4,0.1,1.24,2.3,Ag/AgCl,0.998,0.197,1.26816,0.154
6045,9917,190,"Yourey JE, Bartlett BM. Electrochemical deposition and photoelectrochemistry of CuWO4, a promising photoanode for water oxidation. J Mater Chem 2011;21:7651–60. https://doi.org/10.1039/c1jm11259g.",22,CuWO,Pt gauze,Ag/AgCl,0.3,150,410,100,1,HClO4,0.1,1.24,2.3,Ag/AgCl,1.04,0.197,1.31016,0.168
6046,9918,190,"Yourey JE, Bartlett BM. Electrochemical deposition and photoelectrochemistry of CuWO4, a promising photoanode for water oxidation. J Mater Chem 2011;21:7651–60. https://doi.org/10.1039/c1jm11259g.",22,CuWO,Pt gauze,Ag/AgCl,0.3,150,410,100,1,HClO4,0.1,1.24,2.3,Ag/AgCl,1.08,0.197,1.35016,0.176
6047,9919,190,"Yourey JE, Bartlett BM. Electrochemical deposition and photoelectrochemistry of CuWO4, a promising photoanode for water oxidation. J Mater Chem 2011;21:7651–60. https://doi.org/10.1039/c1jm11259g.",22,CuWO,Pt gauze,Ag/AgCl,0.3,150,410,100,1,HClO4,0.1,1.24,2.3,Ag/AgCl,1.11,0.197,1.38016,0.187
6048,9920,190,"Yourey JE, Bartlett BM. Electrochemical deposition and photoelectrochemistry of CuWO4, a promising photoanode for water oxidation. J Mater Chem 2011;21:7651–60. https://doi.org/10.1039/c1jm11259g.",22,CuWO,Pt gauze,Ag/AgCl,0.3,150,410,100,1,HClO4,0.1,1.24,2.3,Ag/AgCl,1.15,0.197,1.42016,0.196
6049,9921,190,"Yourey JE, Bartlett BM. Electrochemical deposition and photoelectrochemistry of CuWO4, a promising photoanode for water oxidation. J Mater Chem 2011;21:7651–60. https://doi.org/10.1039/c1jm11259g.",22,CuWO,Pt gauze,Ag/AgCl,0.3,150,410,100,1,HClO4,0.1,1.24,2.3,Ag/AgCl,1.19,0.197,1.46016,0.205
6050,9922,190,"Yourey JE, Bartlett BM. Electrochemical deposition and photoelectrochemistry of CuWO4, a promising photoanode for water oxidation. J Mater Chem 2011;21:7651–60. https://doi.org/10.1039/c1jm11259g.",22,CuWO,Pt gauze,Ag/AgCl,0.3,150,410,100,1,HClO4,0.1,1.24,2.3,Ag/AgCl,1.23,0.197,1.50016,0.215
6051,9923,190,"Yourey JE, Bartlett BM. Electrochemical deposition and photoelectrochemistry of CuWO4, a promising photoanode for water oxidation. J Mater Chem 2011;21:7651–60. https://doi.org/10.1039/c1jm11259g.",22,CuWO,Pt gauze,Ag/AgCl,0.3,150,410,100,1,HClO4,0.1,1.24,2.3,Ag/AgCl,1.27,0.197,1.54016,0.223
6052,9924,190,"Yourey JE, Bartlett BM. Electrochemical deposition and photoelectrochemistry of CuWO4, a promising photoanode for water oxidation. J Mater Chem 2011;21:7651–60. https://doi.org/10.1039/c1jm11259g.",22,CuWO,Pt gauze,Ag/AgCl,0.3,150,410,100,1,HClO4,0.1,1.24,2.3,Ag/AgCl,1.31,0.197,1.58016,0.232
6053,9925,190,"Yourey JE, Bartlett BM. Electrochemical deposition and photoelectrochemistry of CuWO4, a promising photoanode for water oxidation. J Mater Chem 2011;21:7651–60. https://doi.org/10.1039/c1jm11259g.",22,CuWO,Pt gauze,Ag/AgCl,0.3,150,410,100,1,HClO4,0.1,1.24,2.3,Ag/AgCl,1.35,0.197,1.62016,0.239
6054,9926,190,"Yourey JE, Bartlett BM. Electrochemical deposition and photoelectrochemistry of CuWO4, a promising photoanode for water oxidation. J Mater Chem 2011;21:7651–60. https://doi.org/10.1039/c1jm11259g.",22,CuWO,Pt gauze,Ag/AgCl,0.3,150,410,100,1,HClO4,0.1,1.24,2.3,Ag/AgCl,1.4,0.197,1.67016,0.249
6055,9927,190,"Yourey JE, Bartlett BM. Electrochemical deposition and photoelectrochemistry of CuWO4, a promising photoanode for water oxidation. J Mater Chem 2011;21:7651–60. https://doi.org/10.1039/c1jm11259g.",23,CuWO,Pt gauze,Ag/AgCl,0.3,150,410,100,1,C2H3O2,0.1,2.95,2.3,Ag/AgCl,0.107,0.197,0.47805,0.0118
6056,9928,190,"Yourey JE, Bartlett BM. Electrochemical deposition and photoelectrochemistry of CuWO4, a promising photoanode for water oxidation. J Mater Chem 2011;21:7651–60. https://doi.org/10.1039/c1jm11259g.",23,CuWO,Pt gauze,Ag/AgCl,0.3,150,410,100,1,C2H3O2,0.1,2.95,2.3,Ag/AgCl,0.205,0.197,0.57605,0.0136
6057,9929,190,"Yourey JE, Bartlett BM. Electrochemical deposition and photoelectrochemistry of CuWO4, a promising photoanode for water oxidation. J Mater Chem 2011;21:7651–60. https://doi.org/10.1039/c1jm11259g.",23,CuWO,Pt gauze,Ag/AgCl,0.3,150,410,100,1,C2H3O2,0.1,2.95,2.3,Ag/AgCl,0.24,0.197,0.61105,0.0201
