Repository: Nsahu2023/tertiary-hybrid-model-PEC-

File: original  pecdata3featurereducepec2.csv (part 21 of 22)
,Unnamed: 0,Reference,Bibliography,Instance number,First Layer,Counter Electrode,Reference Electrode,WE area(cm2),Power(W),Wavelength(nm),Intensity(mW/cm2),AM1.5G,ElectrolyteType,Electrolyte Molarity (M),pH,BandGap(eV),Bias vs what,Experimental Bias (V),correction factor, RHE bias (V vs RHE),PhotocurrentDensity(mA/cm2)
6058,9930,190,"Yourey JE, Bartlett BM. Electrochemical deposition and photoelectrochemistry of CuWO4, a promising photoanode for water oxidation. J Mater Chem 2011;21:7651–60. https://doi.org/10.1039/c1jm11259g.",23,CuWO,Pt gauze,Ag/AgCl,0.3,150,410,100,1,C2H3O2,0.1,2.95,2.3,Ag/AgCl,0.273,0.197,0.64405,0.0229
6059,9931,190,"Yourey JE, Bartlett BM. Electrochemical deposition and photoelectrochemistry of CuWO4, a promising photoanode for water oxidation. J Mater Chem 2011;21:7651–60. https://doi.org/10.1039/c1jm11259g.",23,CuWO,Pt gauze,Ag/AgCl,0.3,150,410,100,1,C2H3O2,0.1,2.95,2.3,Ag/AgCl,0.314,0.197,0.68505,0.0331
6060,9932,190,"Yourey JE, Bartlett BM. Electrochemical deposition and photoelectrochemistry of CuWO4, a promising photoanode for water oxidation. J Mater Chem 2011;21:7651–60. https://doi.org/10.1039/c1jm11259g.",23,CuWO,Pt gauze,Ag/AgCl,0.3,150,410,100,1,C2H3O2,0.1,2.95,2.3,Ag/AgCl,0.355,0.197,0.72605,0.0387
6061,9933,190,"Yourey JE, Bartlett BM. Electrochemical deposition and photoelectrochemistry of CuWO4, a promising photoanode for water oxidation. J Mater Chem 2011;21:7651–60. https://doi.org/10.1039/c1jm11259g.",23,CuWO,Pt gauze,Ag/AgCl,0.3,150,410,100,1,C2H3O2,0.1,2.95,2.3,Ag/AgCl,0.404,0.197,0.77505,0.0471
6062,9934,190,"Yourey JE, Bartlett BM. Electrochemical deposition and photoelectrochemistry of CuWO4, a promising photoanode for water oxidation. J Mater Chem 2011;21:7651–60. https://doi.org/10.1039/c1jm11259g.",23,CuWO,Pt gauze,Ag/AgCl,0.3,150,410,100,1,C2H3O2,0.1,2.95,2.3,Ag/AgCl,0.445,0.197,0.81605,0.0555
6063,9935,190,"Yourey JE, Bartlett BM. Electrochemical deposition and photoelectrochemistry of CuWO4, a promising photoanode for water oxidation. J Mater Chem 2011;21:7651–60. https://doi.org/10.1039/c1jm11259g.",23,CuWO,Pt gauze,Ag/AgCl,0.3,150,410,100,1,C2H3O2,0.1,2.95,2.3,Ag/AgCl,0.477,0.197,0.84805,0.0676
6064,9936,190,"Yourey JE, Bartlett BM. Electrochemical deposition and photoelectrochemistry of CuWO4, a promising photoanode for water oxidation. J Mater Chem 2011;21:7651–60. https://doi.org/10.1039/c1jm11259g.",23,CuWO,Pt gauze,Ag/AgCl,0.3,150,410,100,1,C2H3O2,0.1,2.95,2.3,Ag/AgCl,0.524,0.197,0.89505,0.0789
6065,9937,190,"Yourey JE, Bartlett BM. Electrochemical deposition and photoelectrochemistry of CuWO4, a promising photoanode for water oxidation. J Mater Chem 2011;21:7651–60. https://doi.org/10.1039/c1jm11259g.",23,CuWO,Pt gauze,Ag/AgCl,0.3,150,410,100,1,C2H3O2,0.1,2.95,2.3,Ag/AgCl,0.556,0.197,0.92705,0.0854
6066,9938,190,"Yourey JE, Bartlett BM. Electrochemical deposition and photoelectrochemistry of CuWO4, a promising photoanode for water oxidation. J Mater Chem 2011;21:7651–60. https://doi.org/10.1039/c1jm11259g.",23,CuWO,Pt gauze,Ag/AgCl,0.3,150,410,100,1,C2H3O2,0.1,2.95,2.3,Ag/AgCl,0.6,0.197,0.97105,0.0975
6067,9939,190,"Yourey JE, Bartlett BM. Electrochemical deposition and photoelectrochemistry of CuWO4, a promising photoanode for water oxidation. J Mater Chem 2011;21:7651–60. https://doi.org/10.1039/c1jm11259g.",23,CuWO,Pt gauze,Ag/AgCl,0.3,150,410,100,1,C2H3O2,0.1,2.95,2.3,Ag/AgCl,0.636,0.197,1.00705,0.107
6068,9940,190,"Yourey JE, Bartlett BM. Electrochemical deposition and photoelectrochemistry of CuWO4, a promising photoanode for water oxidation. J Mater Chem 2011;21:7651–60. https://doi.org/10.1039/c1jm11259g.",23,CuWO,Pt gauze,Ag/AgCl,0.3,150,410,100,1,C2H3O2,0.1,2.95,2.3,Ag/AgCl,0.679,0.197,1.05005,0.122
6069,9941,190,"Yourey JE, Bartlett BM. Electrochemical deposition and photoelectrochemistry of CuWO4, a promising photoanode for water oxidation. J Mater Chem 2011;21:7651–60. https://doi.org/10.1039/c1jm11259g.",23,CuWO,Pt gauze,Ag/AgCl,0.3,150,410,100,1,C2H3O2,0.1,2.95,2.3,Ag/AgCl,0.715,0.197,1.08605,0.128
6070,9942,190,"Yourey JE, Bartlett BM. Electrochemical deposition and photoelectrochemistry of CuWO4, a promising photoanode for water oxidation. J Mater Chem 2011;21:7651–60. https://doi.org/10.1039/c1jm11259g.",23,CuWO,Pt gauze,Ag/AgCl,0.3,150,410,100,1,C2H3O2,0.1,2.95,2.3,Ag/AgCl,0.764,0.197,1.13505,0.141
6071,9943,190,"Yourey JE, Bartlett BM. Electrochemical deposition and photoelectrochemistry of CuWO4, a promising photoanode for water oxidation. J Mater Chem 2011;21:7651–60. https://doi.org/10.1039/c1jm11259g.",23,CuWO,Pt gauze,Ag/AgCl,0.3,150,410,100,1,C2H3O2,0.1,2.95,2.3,Ag/AgCl,0.794,0.197,1.16505,0.149
6072,9944,190,"Yourey JE, Bartlett BM. Electrochemical deposition and photoelectrochemistry of CuWO4, a promising photoanode for water oxidation. J Mater Chem 2011;21:7651–60. https://doi.org/10.1039/c1jm11259g.",23,CuWO,Pt gauze,Ag/AgCl,0.3,150,410,100,1,C2H3O2,0.1,2.95,2.3,Ag/AgCl,0.837,0.197,1.20805,0.158
6073,9945,190,"Yourey JE, Bartlett BM. Electrochemical deposition and photoelectrochemistry of CuWO4, a promising photoanode for water oxidation. J Mater Chem 2011;21:7651–60. https://doi.org/10.1039/c1jm11259g.",23,CuWO,Pt gauze,Ag/AgCl,0.3,150,410,100,1,C2H3O2,0.1,2.95,2.3,Ag/AgCl,0.876,0.197,1.24705,0.169
6074,9946,190,"Yourey JE, Bartlett BM. Electrochemical deposition and photoelectrochemistry of CuWO4, a promising photoanode for water oxidation. J Mater Chem 2011;21:7651–60. https://doi.org/10.1039/c1jm11259g.",23,CuWO,Pt gauze,Ag/AgCl,0.3,150,410,100,1,C2H3O2,0.1,2.95,2.3,Ag/AgCl,0.916,0.197,1.28705,0.179
6075,9947,190,"Yourey JE, Bartlett BM. Electrochemical deposition and photoelectrochemistry of CuWO4, a promising photoanode for water oxidation. J Mater Chem 2011;21:7651–60. https://doi.org/10.1039/c1jm11259g.",23,CuWO,Pt gauze,Ag/AgCl,0.3,150,410,100,1,C2H3O2,0.1,2.95,2.3,Ag/AgCl,0.955,0.197,1.32605,0.188
6076,9948,190,"Yourey JE, Bartlett BM. Electrochemical deposition and photoelectrochemistry of CuWO4, a promising photoanode for water oxidation. J Mater Chem 2011;21:7651–60. https://doi.org/10.1039/c1jm11259g.",23,CuWO,Pt gauze,Ag/AgCl,0.3,150,410,100,1,C2H3O2,0.1,2.95,2.3,Ag/AgCl,1,0.197,1.37105,0.196
6077,9949,190,"Yourey JE, Bartlett BM. Electrochemical deposition and photoelectrochemistry of CuWO4, a promising photoanode for water oxidation. J Mater Chem 2011;21:7651–60. https://doi.org/10.1039/c1jm11259g.",23,CuWO,Pt gauze,Ag/AgCl,0.3,150,410,100,1,C2H3O2,0.1,2.95,2.3,Ag/AgCl,1.03,0.197,1.40105,0.207
6078,9950,190,"Yourey JE, Bartlett BM. Electrochemical deposition and photoelectrochemistry of CuWO4, a promising photoanode for water oxidation. J Mater Chem 2011;21:7651–60. https://doi.org/10.1039/c1jm11259g.",23,CuWO,Pt gauze,Ag/AgCl,0.3,150,410,100,1,C2H3O2,0.1,2.95,2.3,Ag/AgCl,1.07,0.197,1.44105,0.216
6079,9951,190,"Yourey JE, Bartlett BM. Electrochemical deposition and photoelectrochemistry of CuWO4, a promising photoanode for water oxidation. J Mater Chem 2011;21:7651–60. https://doi.org/10.1039/c1jm11259g.",23,CuWO,Pt gauze,Ag/AgCl,0.3,150,410,100,1,C2H3O2,0.1,2.95,2.3,Ag/AgCl,1.12,0.197,1.49105,0.226
6080,9952,190,"Yourey JE, Bartlett BM. Electrochemical deposition and photoelectrochemistry of CuWO4, a promising photoanode for water oxidation. J Mater Chem 2011;21:7651–60. https://doi.org/10.1039/c1jm11259g.",23,CuWO,Pt gauze,Ag/AgCl,0.3,150,410,100,1,C2H3O2,0.1,2.95,2.3,Ag/AgCl,1.16,0.197,1.53105,0.233
6081,9953,190,"Yourey JE, Bartlett BM. Electrochemical deposition and photoelectrochemistry of CuWO4, a promising photoanode for water oxidation. J Mater Chem 2011;21:7651–60. https://doi.org/10.1039/c1jm11259g.",23,CuWO,Pt gauze,Ag/AgCl,0.3,150,410,100,1,C2H3O2,0.1,2.95,2.3,Ag/AgCl,1.2,0.197,1.57105,0.243
6082,9954,190,"Yourey JE, Bartlett BM. Electrochemical deposition and photoelectrochemistry of CuWO4, a promising photoanode for water oxidation. J Mater Chem 2011;21:7651–60. https://doi.org/10.1039/c1jm11259g.",23,CuWO,Pt gauze,Ag/AgCl,0.3,150,410,100,1,C2H3O2,0.1,2.95,2.3,Ag/AgCl,1.24,0.197,1.61105,0.251
6083,9955,190,"Yourey JE, Bartlett BM. Electrochemical deposition and photoelectrochemistry of CuWO4, a promising photoanode for water oxidation. J Mater Chem 2011;21:7651–60. https://doi.org/10.1039/c1jm11259g.",23,CuWO,Pt gauze,Ag/AgCl,0.3,150,410,100,1,C2H3O2,0.1,2.95,2.3,Ag/AgCl,1.27,0.197,1.64105,0.262
6084,9956,190,"Yourey JE, Bartlett BM. Electrochemical deposition and photoelectrochemistry of CuWO4, a promising photoanode for water oxidation. J Mater Chem 2011;21:7651–60. https://doi.org/10.1039/c1jm11259g.",23,CuWO,Pt gauze,Ag/AgCl,0.3,150,410,100,1,C2H3O2,0.1,2.95,2.3,Ag/AgCl,1.32,0.197,1.69105,0.27
6085,9957,190,"Yourey JE, Bartlett BM. Electrochemical deposition and photoelectrochemistry of CuWO4, a promising photoanode for water oxidation. J Mater Chem 2011;21:7651–60. https://doi.org/10.1039/c1jm11259g.",23,CuWO,Pt gauze,Ag/AgCl,0.3,150,410,100,1,C2H3O2,0.1,2.95,2.3,Ag/AgCl,1.36,0.197,1.73105,0.279
6086,9958,190,"Yourey JE, Bartlett BM. Electrochemical deposition and photoelectrochemistry of CuWO4, a promising photoanode for water oxidation. J Mater Chem 2011;21:7651–60. https://doi.org/10.1039/c1jm11259g.",23,CuWO,Pt gauze,Ag/AgCl,0.3,150,410,100,1,C2H3O2,0.1,2.95,2.3,Ag/AgCl,1.4,0.197,1.77105,0.287
6087,9959,190,"Yourey JE, Bartlett BM. Electrochemical deposition and photoelectrochemistry of CuWO4, a promising photoanode for water oxidation. J Mater Chem 2011;21:7651–60. https://doi.org/10.1039/c1jm11259g.",24,CuWO,Pt gauze,Ag/AgCl,0.3,150,410,100,1,Na2SO4,0.1,5.6,2.3,Ag/AgCl,-0.111,0.197,0.4164,0.00125
6088,9960,190,"Yourey JE, Bartlett BM. Electrochemical deposition and photoelectrochemistry of CuWO4, a promising photoanode for water oxidation. J Mater Chem 2011;21:7651–60. https://doi.org/10.1039/c1jm11259g.",24,CuWO,Pt gauze,Ag/AgCl,0.3,150,410,100,1,Na2SO4,0.1,5.6,2.3,Ag/AgCl,-0.013,0.197,0.5144,0.00383
6089,9961,190,"Yourey JE, Bartlett BM. Electrochemical deposition and photoelectrochemistry of CuWO4, a promising photoanode for water oxidation. J Mater Chem 2011;21:7651–60. https://doi.org/10.1039/c1jm11259g.",24,CuWO,Pt gauze,Ag/AgCl,0.3,150,410,100,1,Na2SO4,0.1,5.6,2.3,Ag/AgCl,0.0954,0.197,0.6228,0.00374
6090,9962,190,"Yourey JE, Bartlett BM. Electrochemical deposition and photoelectrochemistry of CuWO4, a promising photoanode for water oxidation. J Mater Chem 2011;21:7651–60. https://doi.org/10.1039/c1jm11259g.",24,CuWO,Pt gauze,Ag/AgCl,0.3,150,410,100,1,Na2SO4,0.1,5.6,2.3,Ag/AgCl,0.156,0.197,0.6834,0.00369
6091,9963,190,"Yourey JE, Bartlett BM. Electrochemical deposition and photoelectrochemistry of CuWO4, a promising photoanode for water oxidation. J Mater Chem 2011;21:7651–60. https://doi.org/10.1039/c1jm11259g.",24,CuWO,Pt gauze,Ag/AgCl,0.3,150,410,100,1,Na2SO4,0.1,5.6,2.3,Ag/AgCl,0.196,0.197,0.7234,0.00499
6092,9964,190,"Yourey JE, Bartlett BM. Electrochemical deposition and photoelectrochemistry of CuWO4, a promising photoanode for water oxidation. J Mater Chem 2011;21:7651–60. https://doi.org/10.1039/c1jm11259g.",24,CuWO,Pt gauze,Ag/AgCl,0.3,150,410,100,1,Na2SO4,0.1,5.6,2.3,Ag/AgCl,0.236,0.197,0.7634,0.0116
6093,9965,190,"Yourey JE, Bartlett BM. Electrochemical deposition and photoelectrochemistry of CuWO4, a promising photoanode for water oxidation. J Mater Chem 2011;21:7651–60. https://doi.org/10.1039/c1jm11259g.",24,CuWO,Pt gauze,Ag/AgCl,0.3,150,410,100,1,Na2SO4,0.1,5.6,2.3,Ag/AgCl,0.275,0.197,0.8024,0.0182
6094,9966,190,"Yourey JE, Bartlett BM. Electrochemical deposition and photoelectrochemistry of CuWO4, a promising photoanode for water oxidation. J Mater Chem 2011;21:7651–60. https://doi.org/10.1039/c1jm11259g.",24,CuWO,Pt gauze,Ag/AgCl,0.3,150,410,100,1,Na2SO4,0.1,5.6,2.3,Ag/AgCl,0.315,0.197,0.8424,0.0262
6095,9967,190,"Yourey JE, Bartlett BM. Electrochemical deposition and photoelectrochemistry of CuWO4, a promising photoanode for water oxidation. J Mater Chem 2011;21:7651–60. https://doi.org/10.1039/c1jm11259g.",24,CuWO,Pt gauze,Ag/AgCl,0.3,150,410,100,1,Na2SO4,0.1,5.6,2.3,Ag/AgCl,0.359,0.197,0.8864,0.0355
6096,9968,190,"Yourey JE, Bartlett BM. Electrochemical deposition and photoelectrochemistry of CuWO4, a promising photoanode for water oxidation. J Mater Chem 2011;21:7651–60. https://doi.org/10.1039/c1jm11259g.",24,CuWO,Pt gauze,Ag/AgCl,0.3,150,410,100,1,Na2SO4,0.1,5.6,2.3,Ag/AgCl,0.388,0.197,0.9154,0.0421
6097,9969,190,"Yourey JE, Bartlett BM. Electrochemical deposition and photoelectrochemistry of CuWO4, a promising photoanode for water oxidation. J Mater Chem 2011;21:7651–60. https://doi.org/10.1039/c1jm11259g.",24,CuWO,Pt gauze,Ag/AgCl,0.3,150,410,100,1,Na2SO4,0.1,5.6,2.3,Ag/AgCl,0.439,0.197,0.9664,0.0553
6098,9970,190,"Yourey JE, Bartlett BM. Electrochemical deposition and photoelectrochemistry of CuWO4, a promising photoanode for water oxidation. J Mater Chem 2011;21:7651–60. https://doi.org/10.1039/c1jm11259g.",24,CuWO,Pt gauze,Ag/AgCl,0.3,150,410,100,1,Na2SO4,0.1,5.6,2.3,Ag/AgCl,0.47,0.197,0.9974,0.066
6099,9971,190,"Yourey JE, Bartlett BM. Electrochemical deposition and photoelectrochemistry of CuWO4, a promising photoanode for water oxidation. J Mater Chem 2011;21:7651–60. https://doi.org/10.1039/c1jm11259g.",24,CuWO,Pt gauze,Ag/AgCl,0.3,150,410,100,1,Na2SO4,0.1,5.6,2.3,Ag/AgCl,0.515,0.197,1.0424,0.0752
6100,9972,190,"Yourey JE, Bartlett BM. Electrochemical deposition and photoelectrochemistry of CuWO4, a promising photoanode for water oxidation. J Mater Chem 2011;21:7651–60. https://doi.org/10.1039/c1jm11259g.",24,CuWO,Pt gauze,Ag/AgCl,0.3,150,410,100,1,Na2SO4,0.1,5.6,2.3,Ag/AgCl,0.552,0.197,1.0794,0.0898
6101,9973,190,"Yourey JE, Bartlett BM. Electrochemical deposition and photoelectrochemistry of CuWO4, a promising photoanode for water oxidation. J Mater Chem 2011;21:7651–60. https://doi.org/10.1039/c1jm11259g.",24,CuWO,Pt gauze,Ag/AgCl,0.3,150,410,100,1,Na2SO4,0.1,5.6,2.3,Ag/AgCl,0.591,0.197,1.1184,0.106
6102,9974,190,"Yourey JE, Bartlett BM. Electrochemical deposition and photoelectrochemistry of CuWO4, a promising photoanode for water oxidation. J Mater Chem 2011;21:7651–60. https://doi.org/10.1039/c1jm11259g.",24,CuWO,Pt gauze,Ag/AgCl,0.3,150,410,100,1,Na2SO4,0.1,5.6,2.3,Ag/AgCl,0.628,0.197,1.1554,0.116
6103,9975,190,"Yourey JE, Bartlett BM. Electrochemical deposition and photoelectrochemistry of CuWO4, a promising photoanode for water oxidation. J Mater Chem 2011;21:7651–60. https://doi.org/10.1039/c1jm11259g.",24,CuWO,Pt gauze,Ag/AgCl,0.3,150,410,100,1,Na2SO4,0.1,5.6,2.3,Ag/AgCl,0.67,0.197,1.1974,0.127
6104,9976,190,"Yourey JE, Bartlett BM. Electrochemical deposition and photoelectrochemistry of CuWO4, a promising photoanode for water oxidation. J Mater Chem 2011;21:7651–60. https://doi.org/10.1039/c1jm11259g.",24,CuWO,Pt gauze,Ag/AgCl,0.3,150,410,100,1,Na2SO4,0.1,5.6,2.3,Ag/AgCl,0.707,0.197,1.2344,0.135
6105,9977,190,"Yourey JE, Bartlett BM. Electrochemical deposition and photoelectrochemistry of CuWO4, a promising photoanode for water oxidation. J Mater Chem 2011;21:7651–60. https://doi.org/10.1039/c1jm11259g.",24,CuWO,Pt gauze,Ag/AgCl,0.3,150,410,100,1,Na2SO4,0.1,5.6,2.3,Ag/AgCl,0.749,0.197,1.2764,0.151
6106,9978,190,"Yourey JE, Bartlett BM. Electrochemical deposition and photoelectrochemistry of CuWO4, a promising photoanode for water oxidation. J Mater Chem 2011;21:7651–60. https://doi.org/10.1039/c1jm11259g.",24,CuWO,Pt gauze,Ag/AgCl,0.3,150,410,100,1,Na2SO4,0.1,5.6,2.3,Ag/AgCl,0.786,0.197,1.3134,0.161
6107,9979,190,"Yourey JE, Bartlett BM. Electrochemical deposition and photoelectrochemistry of CuWO4, a promising photoanode for water oxidation. J Mater Chem 2011;21:7651–60. https://doi.org/10.1039/c1jm11259g.",24,CuWO,Pt gauze,Ag/AgCl,0.3,150,410,100,1,Na2SO4,0.1,5.6,2.3,Ag/AgCl,0.828,0.197,1.3554,0.169
6108,9980,190,"Yourey JE, Bartlett BM. Electrochemical deposition and photoelectrochemistry of CuWO4, a promising photoanode for water oxidation. J Mater Chem 2011;21:7651–60. https://doi.org/10.1039/c1jm11259g.",24,CuWO,Pt gauze,Ag/AgCl,0.3,150,410,100,1,Na2SO4,0.1,5.6,2.3,Ag/AgCl,0.871,0.197,1.3984,0.18
6109,9981,190,"Yourey JE, Bartlett BM. Electrochemical deposition and photoelectrochemistry of CuWO4, a promising photoanode for water oxidation. J Mater Chem 2011;21:7651–60. https://doi.org/10.1039/c1jm11259g.",24,CuWO,Pt gauze,Ag/AgCl,0.3,150,410,100,1,Na2SO4,0.1,5.6,2.3,Ag/AgCl,0.905,0.197,1.4324,0.184
6110,9982,190,"Yourey JE, Bartlett BM. Electrochemical deposition and photoelectrochemistry of CuWO4, a promising photoanode for water oxidation. J Mater Chem 2011;21:7651–60. https://doi.org/10.1039/c1jm11259g.",24,CuWO,Pt gauze,Ag/AgCl,0.3,150,410,100,1,Na2SO4,0.1,5.6,2.3,Ag/AgCl,0.952,0.197,1.4794,0.189
6111,9983,190,"Yourey JE, Bartlett BM. Electrochemical deposition and photoelectrochemistry of CuWO4, a promising photoanode for water oxidation. J Mater Chem 2011;21:7651–60. https://doi.org/10.1039/c1jm11259g.",24,CuWO,Pt gauze,Ag/AgCl,0.3,150,410,100,1,Na2SO4,0.1,5.6,2.3,Ag/AgCl,0.989,0.197,1.5164,0.199
6112,9984,190,"Yourey JE, Bartlett BM. Electrochemical deposition and photoelectrochemistry of CuWO4, a promising photoanode for water oxidation. J Mater Chem 2011;21:7651–60. https://doi.org/10.1039/c1jm11259g.",24,CuWO,Pt gauze,Ag/AgCl,0.3,150,410,100,1,Na2SO4,0.1,5.6,2.3,Ag/AgCl,1.02,0.197,1.5474,0.207
6113,9985,190,"Yourey JE, Bartlett BM. Electrochemical deposition and photoelectrochemistry of CuWO4, a promising photoanode for water oxidation. J Mater Chem 2011;21:7651–60. https://doi.org/10.1039/c1jm11259g.",24,CuWO,Pt gauze,Ag/AgCl,0.3,150,410,100,1,Na2SO4,0.1,5.6,2.3,Ag/AgCl,1.07,0.197,1.5974,0.214
6114,9986,190,"Yourey JE, Bartlett BM. Electrochemical deposition and photoelectrochemistry of CuWO4, a promising photoanode for water oxidation. J Mater Chem 2011;21:7651–60. https://doi.org/10.1039/c1jm11259g.",24,CuWO,Pt gauze,Ag/AgCl,0.3,150,410,100,1,Na2SO4,0.1,5.6,2.3,Ag/AgCl,1.11,0.197,1.6374,0.224
6115,9987,190,"Yourey JE, Bartlett BM. Electrochemical deposition and photoelectrochemistry of CuWO4, a promising photoanode for water oxidation. J Mater Chem 2011;21:7651–60. https://doi.org/10.1039/c1jm11259g.",24,CuWO,Pt gauze,Ag/AgCl,0.3,150,410,100,1,Na2SO4,0.1,5.6,2.3,Ag/AgCl,1.15,0.197,1.6774,0.226
6116,9988,190,"Yourey JE, Bartlett BM. Electrochemical deposition and photoelectrochemistry of CuWO4, a promising photoanode for water oxidation. J Mater Chem 2011;21:7651–60. https://doi.org/10.1039/c1jm11259g.",24,CuWO,Pt gauze,Ag/AgCl,0.3,150,410,100,1,Na2SO4,0.1,5.6,2.3,Ag/AgCl,1.19,0.197,1.7174,0.233
6117,9989,190,"Yourey JE, Bartlett BM. Electrochemical deposition and photoelectrochemistry of CuWO4, a promising photoanode for water oxidation. J Mater Chem 2011;21:7651–60. https://doi.org/10.1039/c1jm11259g.",24,CuWO,Pt gauze,Ag/AgCl,0.3,150,410,100,1,Na2SO4,0.1,5.6,2.3,Ag/AgCl,1.23,0.197,1.7574,0.241
6118,9990,190,"Yourey JE, Bartlett BM. Electrochemical deposition and photoelectrochemistry of CuWO4, a promising photoanode for water oxidation. J Mater Chem 2011;21:7651–60. https://doi.org/10.1039/c1jm11259g.",24,CuWO,Pt gauze,Ag/AgCl,0.3,150,410,100,1,Na2SO4,0.1,5.6,2.3,Ag/AgCl,1.27,0.197,1.7974,0.248
6119,9991,190,"Yourey JE, Bartlett BM. Electrochemical deposition and photoelectrochemistry of CuWO4, a promising photoanode for water oxidation. J Mater Chem 2011;21:7651–60. https://doi.org/10.1039/c1jm11259g.",24,CuWO,Pt gauze,Ag/AgCl,0.3,150,410,100,1,Na2SO4,0.1,5.6,2.3,Ag/AgCl,1.31,0.197,1.8374,0.257
6120,9992,190,"Yourey JE, Bartlett BM. Electrochemical deposition and photoelectrochemistry of CuWO4, a promising photoanode for water oxidation. J Mater Chem 2011;21:7651–60. https://doi.org/10.1039/c1jm11259g.",24,CuWO,Pt gauze,Ag/AgCl,0.3,150,410,100,1,Na2SO4,0.1,5.6,2.3,Ag/AgCl,1.34,0.197,1.8674,0.269
6121,9993,190,"Yourey JE, Bartlett BM. Electrochemical deposition and photoelectrochemistry of CuWO4, a promising photoanode for water oxidation. J Mater Chem 2011;21:7651–60. https://doi.org/10.1039/c1jm11259g.",24,CuWO,Pt gauze,Ag/AgCl,0.3,150,410,100,1,Na2SO4,0.1,5.6,2.3,Ag/AgCl,1.39,0.197,1.9174,0.287
6122,9994,190,"Yourey JE, Bartlett BM. Electrochemical deposition and photoelectrochemistry of CuWO4, a promising photoanode for water oxidation. J Mater Chem 2011;21:7651–60. https://doi.org/10.1039/c1jm11259g.",25,CuWO,Pt gauze,Ag/AgCl,0.3,150,410,100,1,Na2SO4,0.1,5.6,2.3,Ag/AgCl,-0.106,0.197,0.4214,0.00258
6123,9995,190,"Yourey JE, Bartlett BM. Electrochemical deposition and photoelectrochemistry of CuWO4, a promising photoanode for water oxidation. J Mater Chem 2011;21:7651–60. https://doi.org/10.1039/c1jm11259g.",25,CuWO,Pt gauze,Ag/AgCl,0.3,150,410,100,1,Na2SO4,0.1,5.6,2.3,Ag/AgCl,-0.00514,0.197,0.52226,0.0105
6124,9996,190,"Yourey JE, Bartlett BM. Electrochemical deposition and photoelectrochemistry of CuWO4, a promising photoanode for water oxidation. J Mater Chem 2011;21:7651–60. https://doi.org/10.1039/c1jm11259g.",25,CuWO,Pt gauze,Ag/AgCl,0.3,150,410,100,1,Na2SO4,0.1,5.6,2.3,Ag/AgCl,0.0397,0.197,0.5671,0.0184
6125,9997,190,"Yourey JE, Bartlett BM. Electrochemical deposition and photoelectrochemistry of CuWO4, a promising photoanode for water oxidation. J Mater Chem 2011;21:7651–60. https://doi.org/10.1039/c1jm11259g.",25,CuWO,Pt gauze,Ag/AgCl,0.3,150,410,100,1,Na2SO4,0.1,5.6,2.3,Ag/AgCl,0.0767,0.197,0.6041,0.0237
6126,9998,190,"Yourey JE, Bartlett BM. Electrochemical deposition and photoelectrochemistry of CuWO4, a promising photoanode for water oxidation. J Mater Chem 2011;21:7651–60. https://doi.org/10.1039/c1jm11259g.",25,CuWO,Pt gauze,Ag/AgCl,0.3,150,410,100,1,Na2SO4,0.1,5.6,2.3,Ag/AgCl,0.119,0.197,0.6464,0.0303
6127,9999,190,"Yourey JE, Bartlett BM. Electrochemical deposition and photoelectrochemistry of CuWO4, a promising photoanode for water oxidation. J Mater Chem 2011;21:7651–60. https://doi.org/10.1039/c1jm11259g.",25,CuWO,Pt gauze,Ag/AgCl,0.3,150,410,100,1,Na2SO4,0.1,5.6,2.3,Ag/AgCl,0.158,0.197,0.6854,0.0383
6128,10000,190,"Yourey JE, Bartlett BM. Electrochemical deposition and photoelectrochemistry of CuWO4, a promising photoanode for water oxidation. J Mater Chem 2011;21:7651–60. https://doi.org/10.1039/c1jm11259g.",25,CuWO,Pt gauze,Ag/AgCl,0.3,150,410,100,1,Na2SO4,0.1,5.6,2.3,Ag/AgCl,0.193,0.197,0.7204,0.0542
6129,10001,190,"Yourey JE, Bartlett BM. Electrochemical deposition and photoelectrochemistry of CuWO4, a promising photoanode for water oxidation. J Mater Chem 2011;21:7651–60. https://doi.org/10.1039/c1jm11259g.",25,CuWO,Pt gauze,Ag/AgCl,0.3,150,410,100,1,Na2SO4,0.1,5.6,2.3,Ag/AgCl,0.23,0.197,0.7574,0.0635
6130,10002,190,"Yourey JE, Bartlett BM. Electrochemical deposition and photoelectrochemistry of CuWO4, a promising photoanode for water oxidation. J Mater Chem 2011;21:7651–60. https://doi.org/10.1039/c1jm11259g.",25,CuWO,Pt gauze,Ag/AgCl,0.3,150,410,100,1,Na2SO4,0.1,5.6,2.3,Ag/AgCl,0.274,0.197,0.8014,0.0781
6131,10003,190,"Yourey JE, Bartlett BM. Electrochemical deposition and photoelectrochemistry of CuWO4, a promising photoanode for water oxidation. J Mater Chem 2011;21:7651–60. https://doi.org/10.1039/c1jm11259g.",25,CuWO,Pt gauze,Ag/AgCl,0.3,150,410,100,1,Na2SO4,0.1,5.6,2.3,Ag/AgCl,0.311,0.197,0.8384,0.0887
6132,10004,190,"Yourey JE, Bartlett BM. Electrochemical deposition and photoelectrochemistry of CuWO4, a promising photoanode for water oxidation. J Mater Chem 2011;21:7651–60. https://doi.org/10.1039/c1jm11259g.",25,CuWO,Pt gauze,Ag/AgCl,0.3,150,410,100,1,Na2SO4,0.1,5.6,2.3,Ag/AgCl,0.359,0.197,0.8864,0.103
6133,10005,190,"Yourey JE, Bartlett BM. Electrochemical deposition and photoelectrochemistry of CuWO4, a promising photoanode for water oxidation. J Mater Chem 2011;21:7651–60. https://doi.org/10.1039/c1jm11259g.",25,CuWO,Pt gauze,Ag/AgCl,0.3,150,410,100,1,Na2SO4,0.1,5.6,2.3,Ag/AgCl,0.382,0.197,0.9094,0.115
6134,10006,190,"Yourey JE, Bartlett BM. Electrochemical deposition and photoelectrochemistry of CuWO4, a promising photoanode for water oxidation. J Mater Chem 2011;21:7651–60. https://doi.org/10.1039/c1jm11259g.",25,CuWO,Pt gauze,Ag/AgCl,0.3,150,410,100,1,Na2SO4,0.1,5.6,2.3,Ag/AgCl,0.432,0.197,0.9594,0.129
6135,10007,190,"Yourey JE, Bartlett BM. Electrochemical deposition and photoelectrochemistry of CuWO4, a promising photoanode for water oxidation. J Mater Chem 2011;21:7651–60. https://doi.org/10.1039/c1jm11259g.",25,CuWO,Pt gauze,Ag/AgCl,0.3,150,410,100,1,Na2SO4,0.1,5.6,2.3,Ag/AgCl,0.482,0.197,1.0094,0.148
6136,10008,190,"Yourey JE, Bartlett BM. Electrochemical deposition and photoelectrochemistry of CuWO4, a promising photoanode for water oxidation. J Mater Chem 2011;21:7651–60. https://doi.org/10.1039/c1jm11259g.",25,CuWO,Pt gauze,Ag/AgCl,0.3,150,410,100,1,Na2SO4,0.1,5.6,2.3,Ag/AgCl,0.511,0.197,1.0384,0.164
6137,10009,190,"Yourey JE, Bartlett BM. Electrochemical deposition and photoelectrochemistry of CuWO4, a promising photoanode for water oxidation. J Mater Chem 2011;21:7651–60. https://doi.org/10.1039/c1jm11259g.",25,CuWO,Pt gauze,Ag/AgCl,0.3,150,410,100,1,Na2SO4,0.1,5.6,2.3,Ag/AgCl,0.553,0.197,1.0804,0.178
6138,10010,190,"Yourey JE, Bartlett BM. Electrochemical deposition and photoelectrochemistry of CuWO4, a promising photoanode for water oxidation. J Mater Chem 2011;21:7651–60. https://doi.org/10.1039/c1jm11259g.",25,CuWO,Pt gauze,Ag/AgCl,0.3,150,410,100,1,Na2SO4,0.1,5.6,2.3,Ag/AgCl,0.577,0.197,1.1044,0.194
6139,10011,190,"Yourey JE, Bartlett BM. Electrochemical deposition and photoelectrochemistry of CuWO4, a promising photoanode for water oxidation. J Mater Chem 2011;21:7651–60. https://doi.org/10.1039/c1jm11259g.",25,CuWO,Pt gauze,Ag/AgCl,0.3,150,410,100,1,Na2SO4,0.1,5.6,2.3,Ag/AgCl,0.637,0.197,1.1644,0.217
6140,10012,190,"Yourey JE, Bartlett BM. Electrochemical deposition and photoelectrochemistry of CuWO4, a promising photoanode for water oxidation. J Mater Chem 2011;21:7651–60. https://doi.org/10.1039/c1jm11259g.",25,CuWO,Pt gauze,Ag/AgCl,0.3,150,410,100,1,Na2SO4,0.1,5.6,2.3,Ag/AgCl,0.672,0.197,1.1994,0.231
6141,10013,190,"Yourey JE, Bartlett BM. Electrochemical deposition and photoelectrochemistry of CuWO4, a promising photoanode for water oxidation. J Mater Chem 2011;21:7651–60. https://doi.org/10.1039/c1jm11259g.",25,CuWO,Pt gauze,Ag/AgCl,0.3,150,410,100,1,Na2SO4,0.1,5.6,2.3,Ag/AgCl,0.711,0.197,1.2384,0.24
6142,10014,190,"Yourey JE, Bartlett BM. Electrochemical deposition and photoelectrochemistry of CuWO4, a promising photoanode for water oxidation. J Mater Chem 2011;21:7651–60. https://doi.org/10.1039/c1jm11259g.",25,CuWO,Pt gauze,Ag/AgCl,0.3,150,410,100,1,Na2SO4,0.1,5.6,2.3,Ag/AgCl,0.756,0.197,1.2834,0.253
6143,10015,190,"Yourey JE, Bartlett BM. Electrochemical deposition and photoelectrochemistry of CuWO4, a promising photoanode for water oxidation. J Mater Chem 2011;21:7651–60. https://doi.org/10.1039/c1jm11259g.",25,CuWO,Pt gauze,Ag/AgCl,0.3,150,410,100,1,Na2SO4,0.1,5.6,2.3,Ag/AgCl,0.78,0.197,1.3074,0.269
6144,10016,190,"Yourey JE, Bartlett BM. Electrochemical deposition and photoelectrochemistry of CuWO4, a promising photoanode for water oxidation. J Mater Chem 2011;21:7651–60. https://doi.org/10.1039/c1jm11259g.",25,CuWO,Pt gauze,Ag/AgCl,0.3,150,410,100,1,Na2SO4,0.1,5.6,2.3,Ag/AgCl,0.819,0.197,1.3464,0.279
6145,10017,190,"Yourey JE, Bartlett BM. Electrochemical deposition and photoelectrochemistry of CuWO4, a promising photoanode for water oxidation. J Mater Chem 2011;21:7651–60. https://doi.org/10.1039/c1jm11259g.",25,CuWO,Pt gauze,Ag/AgCl,0.3,150,410,100,1,Na2SO4,0.1,5.6,2.3,Ag/AgCl,0.867,0.197,1.3944,0.289
6146,10018,190,"Yourey JE, Bartlett BM. Electrochemical deposition and photoelectrochemistry of CuWO4, a promising photoanode for water oxidation. J Mater Chem 2011;21:7651–60. https://doi.org/10.1039/c1jm11259g.",25,CuWO,Pt gauze,Ag/AgCl,0.3,150,410,100,1,Na2SO4,0.1,5.6,2.3,Ag/AgCl,0.903,0.197,1.4304,0.301
6147,10019,190,"Yourey JE, Bartlett BM. Electrochemical deposition and photoelectrochemistry of CuWO4, a promising photoanode for water oxidation. J Mater Chem 2011;21:7651–60. https://doi.org/10.1039/c1jm11259g.",25,CuWO,Pt gauze,Ag/AgCl,0.3,150,410,100,1,Na2SO4,0.1,5.6,2.3,Ag/AgCl,0.951,0.197,1.4784,0.313
6148,10020,190,"Yourey JE, Bartlett BM. Electrochemical deposition and photoelectrochemistry of CuWO4, a promising photoanode for water oxidation. J Mater Chem 2011;21:7651–60. https://doi.org/10.1039/c1jm11259g.",25,CuWO,Pt gauze,Ag/AgCl,0.3,150,410,100,1,Na2SO4,0.1,5.6,2.3,Ag/AgCl,0.998,0.197,1.5254,0.326
6149,10021,190,"Yourey JE, Bartlett BM. Electrochemical deposition and photoelectrochemistry of CuWO4, a promising photoanode for water oxidation. J Mater Chem 2011;21:7651–60. https://doi.org/10.1039/c1jm11259g.",25,CuWO,Pt gauze,Ag/AgCl,0.3,150,410,100,1,Na2SO4,0.1,5.6,2.3,Ag/AgCl,1.02,0.197,1.5474,0.329
6150,10022,190,"Yourey JE, Bartlett BM. Electrochemical deposition and photoelectrochemistry of CuWO4, a promising photoanode for water oxidation. J Mater Chem 2011;21:7651–60. https://doi.org/10.1039/c1jm11259g.",25,CuWO,Pt gauze,Ag/AgCl,0.3,150,410,100,1,Na2SO4,0.1,5.6,2.3,Ag/AgCl,1.06,0.197,1.5874,0.341
6151,10023,190,"Yourey JE, Bartlett BM. Electrochemical deposition and photoelectrochemistry of CuWO4, a promising photoanode for water oxidation. J Mater Chem 2011;21:7651–60. https://doi.org/10.1039/c1jm11259g.",25,CuWO,Pt gauze,Ag/AgCl,0.3,150,410,100,1,Na2SO4,0.1,5.6,2.3,Ag/AgCl,1.1,0.197,1.6274,0.351
6152,10024,190,"Yourey JE, Bartlett BM. Electrochemical deposition and photoelectrochemistry of CuWO4, a promising photoanode for water oxidation. J Mater Chem 2011;21:7651–60. https://doi.org/10.1039/c1jm11259g.",25,CuWO,Pt gauze,Ag/AgCl,0.3,150,410,100,1,Na2SO4,0.1,5.6,2.3,Ag/AgCl,1.14,0.197,1.6674,0.358
6153,10025,190,"Yourey JE, Bartlett BM. Electrochemical deposition and photoelectrochemistry of CuWO4, a promising photoanode for water oxidation. J Mater Chem 2011;21:7651–60. https://doi.org/10.1039/c1jm11259g.",25,CuWO,Pt gauze,Ag/AgCl,0.3,150,410,100,1,Na2SO4,0.1,5.6,2.3,Ag/AgCl,1.18,0.197,1.7074,0.367
6154,10026,190,"Yourey JE, Bartlett BM. Electrochemical deposition and photoelectrochemistry of CuWO4, a promising photoanode for water oxidation. J Mater Chem 2011;21:7651–60. https://doi.org/10.1039/c1jm11259g.",25,CuWO,Pt gauze,Ag/AgCl,0.3,150,410,100,1,Na2SO4,0.1,5.6,2.3,Ag/AgCl,1.22,0.197,1.7474,0.379
6155,10027,190,"Yourey JE, Bartlett BM. Electrochemical deposition and photoelectrochemistry of CuWO4, a promising photoanode for water oxidation. J Mater Chem 2011;21:7651–60. https://doi.org/10.1039/c1jm11259g.",25,CuWO,Pt gauze,Ag/AgCl,0.3,150,410,100,1,Na2SO4,0.1,5.6,2.3,Ag/AgCl,1.27,0.197,1.7974,0.395
6156,10028,190,"Yourey JE, Bartlett BM. Electrochemical deposition and photoelectrochemistry of CuWO4, a promising photoanode for water oxidation. J Mater Chem 2011;21:7651–60. https://doi.org/10.1039/c1jm11259g.",25,CuWO,Pt gauze,Ag/AgCl,0.3,150,410,100,1,Na2SO4,0.1,5.6,2.3,Ag/AgCl,1.31,0.197,1.8374,0.407
6157,10029,190,"Yourey JE, Bartlett BM. Electrochemical deposition and photoelectrochemistry of CuWO4, a promising photoanode for water oxidation. J Mater Chem 2011;21:7651–60. https://doi.org/10.1039/c1jm11259g.",25,CuWO,Pt gauze,Ag/AgCl,0.3,150,410,100,1,Na2SO4,0.1,5.6,2.3,Ag/AgCl,1.34,0.197,1.8674,0.434
6158,10030,190,"Yourey JE, Bartlett BM. Electrochemical deposition and photoelectrochemistry of CuWO4, a promising photoanode for water oxidation. J Mater Chem 2011;21:7651–60. https://doi.org/10.1039/c1jm11259g.",25,CuWO,Pt gauze,Ag/AgCl,0.3,150,410,100,1,Na2SO4,0.1,5.6,2.3,Ag/AgCl,1.39,0.197,1.9174,0.47
6159,10031,191,"Hill JC, Choi KS. Synthesis and characterization of high surface area CuWO4 and Bi2WO6 electrodes for use as photoanodes for solar water oxidation. J Mater Chem A 2013;1:5006–14. https://doi.org/10.1039/c3ta10245a.",119,CuWO,Pt-Ti,Ag/AgCl,2,300,410,100,1,borate buffer,0.1,9,2.3,RHE,0.167,0,0.167,0.00347
6160,10032,191,"Hill JC, Choi KS. Synthesis and characterization of high surface area CuWO4 and Bi2WO6 electrodes for use as photoanodes for solar water oxidation. J Mater Chem A 2013;1:5006–14. https://doi.org/10.1039/c3ta10245a.",119,CuWO,Pt-Ti,Ag/AgCl,2,300,410,100,1,borate buffer,0.1,9,2.3,RHE,0.334,0,0.334,0.0159
6161,10033,191,"Hill JC, Choi KS. Synthesis and characterization of high surface area CuWO4 and Bi2WO6 electrodes for use as photoanodes for solar water oxidation. J Mater Chem A 2013;1:5006–14. https://doi.org/10.1039/c3ta10245a.",119,CuWO,Pt-Ti,Ag/AgCl,2,300,410,100,1,borate buffer,0.1,9,2.3,RHE,0.498,0,0.498,0.0481
6162,10034,191,"Hill JC, Choi KS. Synthesis and characterization of high surface area CuWO4 and Bi2WO6 electrodes for use as photoanodes for solar water oxidation. J Mater Chem A 2013;1:5006–14. https://doi.org/10.1039/c3ta10245a.",119,CuWO,Pt-Ti,Ag/AgCl,2,300,410,100,1,borate buffer,0.1,9,2.3,RHE,0.666,0,0.666,0.091
6163,10035,191,"Hill JC, Choi KS. Synthesis and characterization of high surface area CuWO4 and Bi2WO6 electrodes for use as photoanodes for solar water oxidation. J Mater Chem A 2013;1:5006–14. https://doi.org/10.1039/c3ta10245a.",119,CuWO,Pt-Ti,Ag/AgCl,2,300,410,100,1,borate buffer,0.1,9,2.3,RHE,0.858,0,0.858,0.123
6164,10036,191,"Hill JC, Choi KS. Synthesis and characterization of high surface area CuWO4 and Bi2WO6 electrodes for use as photoanodes for solar water oxidation. J Mater Chem A 2013;1:5006–14. https://doi.org/10.1039/c3ta10245a.",119,CuWO,Pt-Ti,Ag/AgCl,2,300,410,100,1,borate buffer,0.1,9,2.3,RHE,1.01,0,1.01,0.154
6165,10037,191,"Hill JC, Choi KS. Synthesis and characterization of high surface area CuWO4 and Bi2WO6 electrodes for use as photoanodes for solar water oxidation. J Mater Chem A 2013;1:5006–14. https://doi.org/10.1039/c3ta10245a.",119,CuWO,Pt-Ti,Ag/AgCl,2,300,410,100,1,borate buffer,0.1,9,2.3,RHE,1.15,0,1.15,0.178
6166,10038,191,"Hill JC, Choi KS. Synthesis and characterization of high surface area CuWO4 and Bi2WO6 electrodes for use as photoanodes for solar water oxidation. J Mater Chem A 2013;1:5006–14. https://doi.org/10.1039/c3ta10245a.",119,CuWO,Pt-Ti,Ag/AgCl,2,300,410,100,1,borate buffer,0.1,9,2.3,RHE,1.32,0,1.32,0.204
6167,10039,191,"Hill JC, Choi KS. Synthesis and characterization of high surface area CuWO4 and Bi2WO6 electrodes for use as photoanodes for solar water oxidation. J Mater Chem A 2013;1:5006–14. https://doi.org/10.1039/c3ta10245a.",119,CuWO,Pt-Ti,Ag/AgCl,2,300,410,100,1,borate buffer,0.1,9,2.3,RHE,1.51,0,1.51,0.244
6168,10040,191,"Hill JC, Choi KS. Synthesis and characterization of high surface area CuWO4 and Bi2WO6 electrodes for use as photoanodes for solar water oxidation. J Mater Chem A 2013;1:5006–14. https://doi.org/10.1039/c3ta10245a.",119,CuWO,Pt-Ti,Ag/AgCl,2,300,410,100,1,borate buffer,0.1,9,2.3,RHE,1.69,0,1.69,0.271
6169,10041,191,"Hill JC, Choi KS. Synthesis and characterization of high surface area CuWO4 and Bi2WO6 electrodes for use as photoanodes for solar water oxidation. J Mater Chem A 2013;1:5006–14. https://doi.org/10.1039/c3ta10245a.",119,CuWO,Pt-Ti,Ag/AgCl,2,300,410,100,1,borate buffer,0.1,9,2.3,RHE,1.82,0,1.82,0.295
6170,10042,191,"Hill JC, Choi KS. Synthesis and characterization of high surface area CuWO4 and Bi2WO6 electrodes for use as photoanodes for solar water oxidation. J Mater Chem A 2013;1:5006–14. https://doi.org/10.1039/c3ta10245a.",120,CuWO,Pt-Ti,Ag/AgCl,2,300,410,100,1,phosphate buffer,0.1,7,2.3,RHE,0.164,0,0.164,0.00167
6171,10043,191,"Hill JC, Choi KS. Synthesis and characterization of high surface area CuWO4 and Bi2WO6 electrodes for use as photoanodes for solar water oxidation. J Mater Chem A 2013;1:5006–14. https://doi.org/10.1039/c3ta10245a.",120,CuWO,Pt-Ti,Ag/AgCl,2,300,410,100,1,phosphate buffer,0.1,7,2.3,RHE,0.334,0,0.334,0.015
6172,10044,191,"Hill JC, Choi KS. Synthesis and characterization of high surface area CuWO4 and Bi2WO6 electrodes for use as photoanodes for solar water oxidation. J Mater Chem A 2013;1:5006–14. https://doi.org/10.1039/c3ta10245a.",120,CuWO,Pt-Ti,Ag/AgCl,2,300,410,100,1,phosphate buffer,0.1,7,2.3,RHE,0.504,0,0.504,0.0355
6173,10045,191,"Hill JC, Choi KS. Synthesis and characterization of high surface area CuWO4 and Bi2WO6 electrodes for use as photoanodes for solar water oxidation. J Mater Chem A 2013;1:5006–14. https://doi.org/10.1039/c3ta10245a.",120,CuWO,Pt-Ti,Ag/AgCl,2,300,410,100,1,phosphate buffer,0.1,7,2.3,RHE,0.678,0,0.678,0.0677
6174,10046,191,"Hill JC, Choi KS. Synthesis and characterization of high surface area CuWO4 and Bi2WO6 electrodes for use as photoanodes for solar water oxidation. J Mater Chem A 2013;1:5006–14. https://doi.org/10.1039/c3ta10245a.",120,CuWO,Pt-Ti,Ag/AgCl,2,300,410,100,1,phosphate buffer,0.1,7,2.3,RHE,0.876,0,0.876,0.0998
6175,10047,191,"Hill JC, Choi KS. Synthesis and characterization of high surface area CuWO4 and Bi2WO6 electrodes for use as photoanodes for solar water oxidation. J Mater Chem A 2013;1:5006–14. https://doi.org/10.1039/c3ta10245a.",120,CuWO,Pt-Ti,Ag/AgCl,2,300,410,100,1,phosphate buffer,0.1,7,2.3,RHE,1.03,0,1.03,0.127
6176,10048,191,"Hill JC, Choi KS. Synthesis and characterization of high surface area CuWO4 and Bi2WO6 electrodes for use as photoanodes for solar water oxidation. J Mater Chem A 2013;1:5006–14. https://doi.org/10.1039/c3ta10245a.",120,CuWO,Pt-Ti,Ag/AgCl,2,300,410,100,1,phosphate buffer,0.1,7,2.3,RHE,1.16,0,1.16,0.151
6177,10049,191,"Hill JC, Choi KS. Synthesis and characterization of high surface area CuWO4 and Bi2WO6 electrodes for use as photoanodes for solar water oxidation. J Mater Chem A 2013;1:5006–14. https://doi.org/10.1039/c3ta10245a.",120,CuWO,Pt-Ti,Ag/AgCl,2,300,410,100,1,phosphate buffer,0.1,7,2.3,RHE,1.32,0,1.32,0.182
6178,10050,191,"Hill JC, Choi KS. Synthesis and characterization of high surface area CuWO4 and Bi2WO6 electrodes for use as photoanodes for solar water oxidation. J Mater Chem A 2013;1:5006–14. https://doi.org/10.1039/c3ta10245a.",120,CuWO,Pt-Ti,Ag/AgCl,2,300,410,100,1,phosphate buffer,0.1,7,2.3,RHE,1.52,0,1.52,0.219
6179,10051,191,"Hill JC, Choi KS. Synthesis and characterization of high surface area CuWO4 and Bi2WO6 electrodes for use as photoanodes for solar water oxidation. J Mater Chem A 2013;1:5006–14. https://doi.org/10.1039/c3ta10245a.",120,CuWO,Pt-Ti,Ag/AgCl,2,300,410,100,1,phosphate buffer,0.1,7,2.3,RHE,1.7,0,1.7,0.246
6180,10052,191,"Hill JC, Choi KS. Synthesis and characterization of high surface area CuWO4 and Bi2WO6 electrodes for use as photoanodes for solar water oxidation. J Mater Chem A 2013;1:5006–14. https://doi.org/10.1039/c3ta10245a.",120,CuWO,Pt-Ti,Ag/AgCl,2,300,410,100,1,phosphate buffer,0.1,7,2.3,RHE,1.8,0,1.8,0.264
6181,10053,191,"Hill JC, Choi KS. Synthesis and characterization of high surface area CuWO4 and Bi2WO6 electrodes for use as photoanodes for solar water oxidation. J Mater Chem A 2013;1:5006–14. https://doi.org/10.1039/c3ta10245a.",121,CuWO,Pt-Ti,Ag/AgCl,2,300,410,100,1,H2SO4,0.05,1,2.3,RHE,0.17,0,0.17,0.00346
6182,10054,191,"Hill JC, Choi KS. Synthesis and characterization of high surface area CuWO4 and Bi2WO6 electrodes for use as photoanodes for solar water oxidation. J Mater Chem A 2013;1:5006–14. https://doi.org/10.1039/c3ta10245a.",121,CuWO,Pt-Ti,Ag/AgCl,2,300,410,100,1,H2SO4,0.05,1,2.3,RHE,0.334,0,0.334,0.0123
6183,10055,191,"Hill JC, Choi KS. Synthesis and characterization of high surface area CuWO4 and Bi2WO6 electrodes for use as photoanodes for solar water oxidation. J Mater Chem A 2013;1:5006–14. https://doi.org/10.1039/c3ta10245a.",121,CuWO,Pt-Ti,Ag/AgCl,2,300,410,100,1,H2SO4,0.05,1,2.3,RHE,0.492,0,0.492,0.0337
6184,10056,191,"Hill JC, Choi KS. Synthesis and characterization of high surface area CuWO4 and Bi2WO6 electrodes for use as photoanodes for solar water oxidation. J Mater Chem A 2013;1:5006–14. https://doi.org/10.1039/c3ta10245a.",121,CuWO,Pt-Ti,Ag/AgCl,2,300,410,100,1,H2SO4,0.05,1,2.3,RHE,0.671,0,0.671,0.0488
6185,10057,191,"Hill JC, Choi KS. Synthesis and characterization of high surface area CuWO4 and Bi2WO6 electrodes for use as photoanodes for solar water oxidation. J Mater Chem A 2013;1:5006–14. https://doi.org/10.1039/c3ta10245a.",121,CuWO,Pt-Ti,Ag/AgCl,2,300,410,100,1,H2SO4,0.05,1,2.3,RHE,0.823,0,0.823,0.0631
