Repository: Nsahu2023/tertiary-hybrid-model-PEC-

File: original  pecdata3featurereducepec2.csv (part 22 of 22)
,Unnamed: 0,Reference,Bibliography,Instance number,First Layer,Counter Electrode,Reference Electrode,WE area(cm2),Power(W),Wavelength(nm),Intensity(mW/cm2),AM1.5G,ElectrolyteType,Electrolyte Molarity (M),pH,BandGap(eV),Bias vs what,Experimental Bias (V),correction factor, RHE bias (V vs RHE),PhotocurrentDensity(mA/cm2)
6186,10058,191,"Hill JC, Choi KS. Synthesis and characterization of high surface area CuWO4 and Bi2WO6 electrodes for use as photoanodes for solar water oxidation. J Mater Chem A 2013;1:5006–14. https://doi.org/10.1039/c3ta10245a.",121,CuWO,Pt-Ti,Ag/AgCl,2,300,410,100,1,H2SO4,0.05,1,2.3,RHE,0.996,0,0.996,0.0809
6187,10059,191,"Hill JC, Choi KS. Synthesis and characterization of high surface area CuWO4 and Bi2WO6 electrodes for use as photoanodes for solar water oxidation. J Mater Chem A 2013;1:5006–14. https://doi.org/10.1039/c3ta10245a.",121,CuWO,Pt-Ti,Ag/AgCl,2,300,410,100,1,H2SO4,0.05,1,2.3,RHE,1.14,0,1.14,0.106
6188,10060,191,"Hill JC, Choi KS. Synthesis and characterization of high surface area CuWO4 and Bi2WO6 electrodes for use as photoanodes for solar water oxidation. J Mater Chem A 2013;1:5006–14. https://doi.org/10.1039/c3ta10245a.",121,CuWO,Pt-Ti,Ag/AgCl,2,300,410,100,1,H2SO4,0.05,1,2.3,RHE,1.3,0,1.3,0.134
6189,10061,191,"Hill JC, Choi KS. Synthesis and characterization of high surface area CuWO4 and Bi2WO6 electrodes for use as photoanodes for solar water oxidation. J Mater Chem A 2013;1:5006–14. https://doi.org/10.1039/c3ta10245a.",121,CuWO,Pt-Ti,Ag/AgCl,2,300,410,100,1,H2SO4,0.05,1,2.3,RHE,1.48,0,1.48,0.174
6190,10062,191,"Hill JC, Choi KS. Synthesis and characterization of high surface area CuWO4 and Bi2WO6 electrodes for use as photoanodes for solar water oxidation. J Mater Chem A 2013;1:5006–14. https://doi.org/10.1039/c3ta10245a.",121,CuWO,Pt-Ti,Ag/AgCl,2,300,410,100,1,H2SO4,0.05,1,2.3,RHE,1.62,0,1.62,0.207
6191,10063,191,"Hill JC, Choi KS. Synthesis and characterization of high surface area CuWO4 and Bi2WO6 electrodes for use as photoanodes for solar water oxidation. J Mater Chem A 2013;1:5006–14. https://doi.org/10.1039/c3ta10245a.",121,CuWO,Pt-Ti,Ag/AgCl,2,300,410,100,1,H2SO4,0.05,1,2.3,RHE,1.72,0,1.72,0.231
6192,10064,191,"Hill JC, Choi KS. Synthesis and characterization of high surface area CuWO4 and Bi2WO6 electrodes for use as photoanodes for solar water oxidation. J Mater Chem A 2013;1:5006–14. https://doi.org/10.1039/c3ta10245a.",121,CuWO,Pt-Ti,Ag/AgCl,2,300,410,100,1,H2SO4,0.05,1,2.3,RHE,1.81,0,1.81,0.252
6193,10065,191,"Hill JC, Choi KS. Synthesis and characterization of high surface area CuWO4 and Bi2WO6 electrodes for use as photoanodes for solar water oxidation. J Mater Chem A 2013;1:5006–14. https://doi.org/10.1039/c3ta10245a.",122,CuWO,Pt-Ti,Ag/AgCl,2,300,410,100,1,borate buffer,0.1,9,2.3,RHE,0.803,0,0.803,-0.00293
6194,10066,191,"Hill JC, Choi KS. Synthesis and characterization of high surface area CuWO4 and Bi2WO6 electrodes for use as photoanodes for solar water oxidation. J Mater Chem A 2013;1:5006–14. https://doi.org/10.1039/c3ta10245a.",122,CuWO,Pt-Ti,Ag/AgCl,2,300,410,100,1,borate buffer,0.1,9,2.3,RHE,0.857,0,0.857,-0.00373
6195,10067,191,"Hill JC, Choi KS. Synthesis and characterization of high surface area CuWO4 and Bi2WO6 electrodes for use as photoanodes for solar water oxidation. J Mater Chem A 2013;1:5006–14. https://doi.org/10.1039/c3ta10245a.",122,CuWO,Pt-Ti,Ag/AgCl,2,300,410,100,1,borate buffer,0.1,9,2.3,RHE,0.901,0,0.901,0.0853
6196,10068,191,"Hill JC, Choi KS. Synthesis and characterization of high surface area CuWO4 and Bi2WO6 electrodes for use as photoanodes for solar water oxidation. J Mater Chem A 2013;1:5006–14. https://doi.org/10.1039/c3ta10245a.",122,CuWO,Pt-Ti,Ag/AgCl,2,300,410,100,1,borate buffer,0.1,9,2.3,RHE,0.947,0,0.947,0.127
6197,10069,191,"Hill JC, Choi KS. Synthesis and characterization of high surface area CuWO4 and Bi2WO6 electrodes for use as photoanodes for solar water oxidation. J Mater Chem A 2013;1:5006–14. https://doi.org/10.1039/c3ta10245a.",122,CuWO,Pt-Ti,Ag/AgCl,2,300,410,100,1,borate buffer,0.1,9,2.3,RHE,0.994,0,0.994,0.161
6198,10070,191,"Hill JC, Choi KS. Synthesis and characterization of high surface area CuWO4 and Bi2WO6 electrodes for use as photoanodes for solar water oxidation. J Mater Chem A 2013;1:5006–14. https://doi.org/10.1039/c3ta10245a.",122,CuWO,Pt-Ti,Ag/AgCl,2,300,410,100,1,borate buffer,0.1,9,2.3,RHE,1.05,0,1.05,0.192
6199,10071,191,"Hill JC, Choi KS. Synthesis and characterization of high surface area CuWO4 and Bi2WO6 electrodes for use as photoanodes for solar water oxidation. J Mater Chem A 2013;1:5006–14. https://doi.org/10.1039/c3ta10245a.",122,CuWO,Pt-Ti,Ag/AgCl,2,300,410,100,1,borate buffer,0.1,9,2.3,RHE,1.1,0,1.1,0.219
6200,10072,191,"Hill JC, Choi KS. Synthesis and characterization of high surface area CuWO4 and Bi2WO6 electrodes for use as photoanodes for solar water oxidation. J Mater Chem A 2013;1:5006–14. https://doi.org/10.1039/c3ta10245a.",123,BiWO,Pt-Ti,Ag/AgCl,2,300,410,100,1,borate buffer,0.1,9,2.7,RHE,0.7,0,0.7,0.00164
6201,10073,191,"Hill JC, Choi KS. Synthesis and characterization of high surface area CuWO4 and Bi2WO6 electrodes for use as photoanodes for solar water oxidation. J Mater Chem A 2013;1:5006–14. https://doi.org/10.1039/c3ta10245a.",123,BiWO,Pt-Ti,Ag/AgCl,2,300,410,100,1,borate buffer,0.1,9,2.7,RHE,0.79,0,0.79,0.0197
6202,10074,191,"Hill JC, Choi KS. Synthesis and characterization of high surface area CuWO4 and Bi2WO6 electrodes for use as photoanodes for solar water oxidation. J Mater Chem A 2013;1:5006–14. https://doi.org/10.1039/c3ta10245a.",123,BiWO,Pt-Ti,Ag/AgCl,2,300,410,100,1,borate buffer,0.1,9,2.7,RHE,0.883,0,0.883,0.0543
6203,10075,191,"Hill JC, Choi KS. Synthesis and characterization of high surface area CuWO4 and Bi2WO6 electrodes for use as photoanodes for solar water oxidation. J Mater Chem A 2013;1:5006–14. https://doi.org/10.1039/c3ta10245a.",123,BiWO,Pt-Ti,Ag/AgCl,2,300,410,100,1,borate buffer,0.1,9,2.7,RHE,0.975,0,0.975,0.125
6204,10076,191,"Hill JC, Choi KS. Synthesis and characterization of high surface area CuWO4 and Bi2WO6 electrodes for use as photoanodes for solar water oxidation. J Mater Chem A 2013;1:5006–14. https://doi.org/10.1039/c3ta10245a.",123,BiWO,Pt-Ti,Ag/AgCl,2,300,410,100,1,borate buffer,0.1,9,2.7,RHE,1.07,0,1.07,0.196
6205,10077,191,"Hill JC, Choi KS. Synthesis and characterization of high surface area CuWO4 and Bi2WO6 electrodes for use as photoanodes for solar water oxidation. J Mater Chem A 2013;1:5006–14. https://doi.org/10.1039/c3ta10245a.",123,BiWO,Pt-Ti,Ag/AgCl,2,300,410,100,1,borate buffer,0.1,9,2.7,RHE,1.14,0,1.14,0.247
6206,10078,191,"Hill JC, Choi KS. Synthesis and characterization of high surface area CuWO4 and Bi2WO6 electrodes for use as photoanodes for solar water oxidation. J Mater Chem A 2013;1:5006–14. https://doi.org/10.1039/c3ta10245a.",123,BiWO,Pt-Ti,Ag/AgCl,2,300,410,100,1,borate buffer,0.1,9,2.7,RHE,1.22,0,1.22,0.289
6207,10079,191,"Hill JC, Choi KS. Synthesis and characterization of high surface area CuWO4 and Bi2WO6 electrodes for use as photoanodes for solar water oxidation. J Mater Chem A 2013;1:5006–14. https://doi.org/10.1039/c3ta10245a.",123,BiWO,Pt-Ti,Ag/AgCl,2,300,410,100,1,borate buffer,0.1,9,2.7,RHE,1.32,0,1.32,0.326
6208,10080,191,"Hill JC, Choi KS. Synthesis and characterization of high surface area CuWO4 and Bi2WO6 electrodes for use as photoanodes for solar water oxidation. J Mater Chem A 2013;1:5006–14. https://doi.org/10.1039/c3ta10245a.",123,BiWO,Pt-Ti,Ag/AgCl,2,300,410,100,1,borate buffer,0.1,9,2.7,RHE,1.43,0,1.43,0.352
6209,10081,191,"Hill JC, Choi KS. Synthesis and characterization of high surface area CuWO4 and Bi2WO6 electrodes for use as photoanodes for solar water oxidation. J Mater Chem A 2013;1:5006–14. https://doi.org/10.1039/c3ta10245a.",123,BiWO,Pt-Ti,Ag/AgCl,2,300,410,100,1,borate buffer,0.1,9,2.7,RHE,1.53,0,1.53,0.372
6210,10082,191,"Hill JC, Choi KS. Synthesis and characterization of high surface area CuWO4 and Bi2WO6 electrodes for use as photoanodes for solar water oxidation. J Mater Chem A 2013;1:5006–14. https://doi.org/10.1039/c3ta10245a.",123,BiWO,Pt-Ti,Ag/AgCl,2,300,410,100,1,borate buffer,0.1,9,2.7,RHE,1.65,0,1.65,0.396
6211,10083,191,"Hill JC, Choi KS. Synthesis and characterization of high surface area CuWO4 and Bi2WO6 electrodes for use as photoanodes for solar water oxidation. J Mater Chem A 2013;1:5006–14. https://doi.org/10.1039/c3ta10245a.",123,BiWO,Pt-Ti,Ag/AgCl,2,300,410,100,1,borate buffer,0.1,9,2.7,RHE,1.79,0,1.79,0.428
6212,10084,191,"Hill JC, Choi KS. Synthesis and characterization of high surface area CuWO4 and Bi2WO6 electrodes for use as photoanodes for solar water oxidation. J Mater Chem A 2013;1:5006–14. https://doi.org/10.1039/c3ta10245a.",124,BiWO,Pt-Ti,Ag/AgCl,2,300,410,100,1,H2SO4,0.05,1,2.7,RHE,0.703,0,0.703,-0.00329
6213,10085,191,"Hill JC, Choi KS. Synthesis and characterization of high surface area CuWO4 and Bi2WO6 electrodes for use as photoanodes for solar water oxidation. J Mater Chem A 2013;1:5006–14. https://doi.org/10.1039/c3ta10245a.",124,BiWO,Pt-Ti,Ag/AgCl,2,300,410,100,1,H2SO4,0.05,1,2.7,RHE,0.792,0,0.792,0.0345
6214,10086,191,"Hill JC, Choi KS. Synthesis and characterization of high surface area CuWO4 and Bi2WO6 electrodes for use as photoanodes for solar water oxidation. J Mater Chem A 2013;1:5006–14. https://doi.org/10.1039/c3ta10245a.",124,BiWO,Pt-Ti,Ag/AgCl,2,300,410,100,1,H2SO4,0.05,1,2.7,RHE,0.875,0,0.875,0.0757
6215,10087,191,"Hill JC, Choi KS. Synthesis and characterization of high surface area CuWO4 and Bi2WO6 electrodes for use as photoanodes for solar water oxidation. J Mater Chem A 2013;1:5006–14. https://doi.org/10.1039/c3ta10245a.",124,BiWO,Pt-Ti,Ag/AgCl,2,300,410,100,1,H2SO4,0.05,1,2.7,RHE,0.973,0,0.973,0.117
6216,10088,191,"Hill JC, Choi KS. Synthesis and characterization of high surface area CuWO4 and Bi2WO6 electrodes for use as photoanodes for solar water oxidation. J Mater Chem A 2013;1:5006–14. https://doi.org/10.1039/c3ta10245a.",124,BiWO,Pt-Ti,Ag/AgCl,2,300,410,100,1,H2SO4,0.05,1,2.7,RHE,1.07,0,1.07,0.168
6217,10089,191,"Hill JC, Choi KS. Synthesis and characterization of high surface area CuWO4 and Bi2WO6 electrodes for use as photoanodes for solar water oxidation. J Mater Chem A 2013;1:5006–14. https://doi.org/10.1039/c3ta10245a.",124,BiWO,Pt-Ti,Ag/AgCl,2,300,410,100,1,H2SO4,0.05,1,2.7,RHE,1.16,0,1.16,0.209
6218,10090,191,"Hill JC, Choi KS. Synthesis and characterization of high surface area CuWO4 and Bi2WO6 electrodes for use as photoanodes for solar water oxidation. J Mater Chem A 2013;1:5006–14. https://doi.org/10.1039/c3ta10245a.",124,BiWO,Pt-Ti,Ag/AgCl,2,300,410,100,1,H2SO4,0.05,1,2.7,RHE,1.23,0,1.23,0.234
6219,10091,191,"Hill JC, Choi KS. Synthesis and characterization of high surface area CuWO4 and Bi2WO6 electrodes for use as photoanodes for solar water oxidation. J Mater Chem A 2013;1:5006–14. https://doi.org/10.1039/c3ta10245a.",124,BiWO,Pt-Ti,Ag/AgCl,2,300,410,100,1,H2SO4,0.05,1,2.7,RHE,1.33,0,1.33,0.257
6220,10092,191,"Hill JC, Choi KS. Synthesis and characterization of high surface area CuWO4 and Bi2WO6 electrodes for use as photoanodes for solar water oxidation. J Mater Chem A 2013;1:5006–14. https://doi.org/10.1039/c3ta10245a.",124,BiWO,Pt-Ti,Ag/AgCl,2,300,410,100,1,H2SO4,0.05,1,2.7,RHE,1.44,0,1.44,0.275
6221,10093,191,"Hill JC, Choi KS. Synthesis and characterization of high surface area CuWO4 and Bi2WO6 electrodes for use as photoanodes for solar water oxidation. J Mater Chem A 2013;1:5006–14. https://doi.org/10.1039/c3ta10245a.",124,BiWO,Pt-Ti,Ag/AgCl,2,300,410,100,1,H2SO4,0.05,1,2.7,RHE,1.55,0,1.55,0.291
6222,10094,191,"Hill JC, Choi KS. Synthesis and characterization of high surface area CuWO4 and Bi2WO6 electrodes for use as photoanodes for solar water oxidation. J Mater Chem A 2013;1:5006–14. https://doi.org/10.1039/c3ta10245a.",124,BiWO,Pt-Ti,Ag/AgCl,2,300,410,100,1,H2SO4,0.05,1,2.7,RHE,1.67,0,1.67,0.311
6223,10095,191,"Hill JC, Choi KS. Synthesis and characterization of high surface area CuWO4 and Bi2WO6 electrodes for use as photoanodes for solar water oxidation. J Mater Chem A 2013;1:5006–14. https://doi.org/10.1039/c3ta10245a.",124,BiWO,Pt-Ti,Ag/AgCl,2,300,410,100,1,H2SO4,0.05,1,2.7,RHE,1.79,0,1.79,0.339
6224,10096,191,"Hill JC, Choi KS. Synthesis and characterization of high surface area CuWO4 and Bi2WO6 electrodes for use as photoanodes for solar water oxidation. J Mater Chem A 2013;1:5006–14. https://doi.org/10.1039/c3ta10245a.",125,BiWO,Pt-Ti,Ag/AgCl,2,300,410,100,1,H2SO4,1,0.26,2.7,RHE,0.703,0,0.703,0.00164
6225,10097,191,"Hill JC, Choi KS. Synthesis and characterization of high surface area CuWO4 and Bi2WO6 electrodes for use as photoanodes for solar water oxidation. J Mater Chem A 2013;1:5006–14. https://doi.org/10.1039/c3ta10245a.",125,BiWO,Pt-Ti,Ag/AgCl,2,300,410,100,1,H2SO4,1,0.26,2.7,RHE,0.794,0,0.794,0.0312
6226,10098,191,"Hill JC, Choi KS. Synthesis and characterization of high surface area CuWO4 and Bi2WO6 electrodes for use as photoanodes for solar water oxidation. J Mater Chem A 2013;1:5006–14. https://doi.org/10.1039/c3ta10245a.",125,BiWO,Pt-Ti,Ag/AgCl,2,300,410,100,1,H2SO4,1,0.26,2.7,RHE,0.881,0,0.881,0.0543
6227,10099,191,"Hill JC, Choi KS. Synthesis and characterization of high surface area CuWO4 and Bi2WO6 electrodes for use as photoanodes for solar water oxidation. J Mater Chem A 2013;1:5006–14. https://doi.org/10.1039/c3ta10245a.",125,BiWO,Pt-Ti,Ag/AgCl,2,300,410,100,1,H2SO4,1,0.26,2.7,RHE,0.977,0,0.977,0.1
6228,10100,191,"Hill JC, Choi KS. Synthesis and characterization of high surface area CuWO4 and Bi2WO6 electrodes for use as photoanodes for solar water oxidation. J Mater Chem A 2013;1:5006–14. https://doi.org/10.1039/c3ta10245a.",125,BiWO,Pt-Ti,Ag/AgCl,2,300,410,100,1,H2SO4,1,0.26,2.7,RHE,1.07,0,1.07,0.14
6229,10101,191,"Hill JC, Choi KS. Synthesis and characterization of high surface area CuWO4 and Bi2WO6 electrodes for use as photoanodes for solar water oxidation. J Mater Chem A 2013;1:5006–14. https://doi.org/10.1039/c3ta10245a.",125,BiWO,Pt-Ti,Ag/AgCl,2,300,410,100,1,H2SO4,1,0.26,2.7,RHE,1.16,0,1.16,0.181
6230,10102,191,"Hill JC, Choi KS. Synthesis and characterization of high surface area CuWO4 and Bi2WO6 electrodes for use as photoanodes for solar water oxidation. J Mater Chem A 2013;1:5006–14. https://doi.org/10.1039/c3ta10245a.",125,BiWO,Pt-Ti,Ag/AgCl,2,300,410,100,1,H2SO4,1,0.26,2.7,RHE,1.24,0,1.24,0.202
6231,10103,191,"Hill JC, Choi KS. Synthesis and characterization of high surface area CuWO4 and Bi2WO6 electrodes for use as photoanodes for solar water oxidation. J Mater Chem A 2013;1:5006–14. https://doi.org/10.1039/c3ta10245a.",125,BiWO,Pt-Ti,Ag/AgCl,2,300,410,100,1,H2SO4,1,0.26,2.7,RHE,1.34,0,1.34,0.225
6232,10104,191,"Hill JC, Choi KS. Synthesis and characterization of high surface area CuWO4 and Bi2WO6 electrodes for use as photoanodes for solar water oxidation. J Mater Chem A 2013;1:5006–14. https://doi.org/10.1039/c3ta10245a.",125,BiWO,Pt-Ti,Ag/AgCl,2,300,410,100,1,H2SO4,1,0.26,2.7,RHE,1.45,0,1.45,0.242
6233,10105,191,"Hill JC, Choi KS. Synthesis and characterization of high surface area CuWO4 and Bi2WO6 electrodes for use as photoanodes for solar water oxidation. J Mater Chem A 2013;1:5006–14. https://doi.org/10.1039/c3ta10245a.",125,BiWO,Pt-Ti,Ag/AgCl,2,300,410,100,1,H2SO4,1,0.26,2.7,RHE,1.56,0,1.56,0.255
6234,10106,191,"Hill JC, Choi KS. Synthesis and characterization of high surface area CuWO4 and Bi2WO6 electrodes for use as photoanodes for solar water oxidation. J Mater Chem A 2013;1:5006–14. https://doi.org/10.1039/c3ta10245a.",125,BiWO,Pt-Ti,Ag/AgCl,2,300,410,100,1,H2SO4,1,0.26,2.7,RHE,1.67,0,1.67,0.273
6235,10107,191,"Hill JC, Choi KS. Synthesis and characterization of high surface area CuWO4 and Bi2WO6 electrodes for use as photoanodes for solar water oxidation. J Mater Chem A 2013;1:5006–14. https://doi.org/10.1039/c3ta10245a.",125,BiWO,Pt-Ti,Ag/AgCl,2,300,410,100,1,H2SO4,1,0.26,2.7,RHE,1.8,0,1.8,0.289
6236,10108,191,"Hill JC, Choi KS. Synthesis and characterization of high surface area CuWO4 and Bi2WO6 electrodes for use as photoanodes for solar water oxidation. J Mater Chem A 2013;1:5006–14. https://doi.org/10.1039/c3ta10245a.",126,BiWO,Pt-Ti,Ag/AgCl,2,300,410,100,1,borate buffer,0.1,9,2.7,RHE,0.602,0,0.602,0.00246
6237,10109,191,"Hill JC, Choi KS. Synthesis and characterization of high surface area CuWO4 and Bi2WO6 electrodes for use as photoanodes for solar water oxidation. J Mater Chem A 2013;1:5006–14. https://doi.org/10.1039/c3ta10245a.",126,BiWO,Pt-Ti,Ag/AgCl,2,300,410,100,1,borate buffer,0.1,9,2.7,RHE,0.65,0,0.65,0.00843
6238,10110,191,"Hill JC, Choi KS. Synthesis and characterization of high surface area CuWO4 and Bi2WO6 electrodes for use as photoanodes for solar water oxidation. J Mater Chem A 2013;1:5006–14. https://doi.org/10.1039/c3ta10245a.",126,BiWO,Pt-Ti,Ag/AgCl,2,300,410,100,1,borate buffer,0.1,9,2.7,RHE,0.7,0,0.7,0.0926
6239,10111,191,"Hill JC, Choi KS. Synthesis and characterization of high surface area CuWO4 and Bi2WO6 electrodes for use as photoanodes for solar water oxidation. J Mater Chem A 2013;1:5006–14. https://doi.org/10.1039/c3ta10245a.",126,BiWO,Pt-Ti,Ag/AgCl,2,300,410,100,1,borate buffer,0.1,9,2.7,RHE,0.742,0,0.742,0.187
6240,10112,191,"Hill JC, Choi KS. Synthesis and characterization of high surface area CuWO4 and Bi2WO6 electrodes for use as photoanodes for solar water oxidation. J Mater Chem A 2013;1:5006–14. https://doi.org/10.1039/c3ta10245a.",126,BiWO,Pt-Ti,Ag/AgCl,2,300,410,100,1,borate buffer,0.1,9,2.7,RHE,0.797,0,0.797,0.252
6241,10113,191,"Hill JC, Choi KS. Synthesis and characterization of high surface area CuWO4 and Bi2WO6 electrodes for use as photoanodes for solar water oxidation. J Mater Chem A 2013;1:5006–14. https://doi.org/10.1039/c3ta10245a.",126,BiWO,Pt-Ti,Ag/AgCl,2,300,410,100,1,borate buffer,0.1,9,2.7,RHE,0.851,0,0.851,0.304
6242,10114,191,"Hill JC, Choi KS. Synthesis and characterization of high surface area CuWO4 and Bi2WO6 electrodes for use as photoanodes for solar water oxidation. J Mater Chem A 2013;1:5006–14. https://doi.org/10.1039/c3ta10245a.",126,BiWO,Pt-Ti,Ag/AgCl,2,300,410,100,1,borate buffer,0.1,9,2.7,RHE,0.909,0,0.909,0.351
6243,10115,191,"Hill JC, Choi KS. Synthesis and characterization of high surface area CuWO4 and Bi2WO6 electrodes for use as photoanodes for solar water oxidation. J Mater Chem A 2013;1:5006–14. https://doi.org/10.1039/c3ta10245a.",126,BiWO,Pt-Ti,Ag/AgCl,2,300,410,100,1,borate buffer,0.1,9,2.7,RHE,0.952,0,0.952,0.38
6244,10116,191,"Hill JC, Choi KS. Synthesis and characterization of high surface area CuWO4 and Bi2WO6 electrodes for use as photoanodes for solar water oxidation. J Mater Chem A 2013;1:5006–14. https://doi.org/10.1039/c3ta10245a.",126,BiWO,Pt-Ti,Ag/AgCl,2,300,410,100,1,borate buffer,0.1,9,2.7,RHE,1,0,1,0.424
6245,10117,191,"Hill JC, Choi KS. Synthesis and characterization of high surface area CuWO4 and Bi2WO6 electrodes for use as photoanodes for solar water oxidation. J Mater Chem A 2013;1:5006–14. https://doi.org/10.1039/c3ta10245a.",127,BiWO,Pt-Ti,Ag/AgCl,2,300,410,100,1,H2SO4,0.05,1,2.7,RHE,0.6,0,0.6,0.00315
6246,10118,191,"Hill JC, Choi KS. Synthesis and characterization of high surface area CuWO4 and Bi2WO6 electrodes for use as photoanodes for solar water oxidation. J Mater Chem A 2013;1:5006–14. https://doi.org/10.1039/c3ta10245a.",127,BiWO,Pt-Ti,Ag/AgCl,2,300,410,100,1,H2SO4,0.05,1,2.7,RHE,0.634,0,0.634,0.0898
6247,10119,191,"Hill JC, Choi KS. Synthesis and characterization of high surface area CuWO4 and Bi2WO6 electrodes for use as photoanodes for solar water oxidation. J Mater Chem A 2013;1:5006–14. https://doi.org/10.1039/c3ta10245a.",127,BiWO,Pt-Ti,Ag/AgCl,2,300,410,100,1,H2SO4,0.05,1,2.7,RHE,0.674,0,0.674,0.135
6248,10120,191,"Hill JC, Choi KS. Synthesis and characterization of high surface area CuWO4 and Bi2WO6 electrodes for use as photoanodes for solar water oxidation. J Mater Chem A 2013;1:5006–14. https://doi.org/10.1039/c3ta10245a.",127,BiWO,Pt-Ti,Ag/AgCl,2,300,410,100,1,H2SO4,0.05,1,2.7,RHE,0.715,0,0.715,0.161
6249,10121,191,"Hill JC, Choi KS. Synthesis and characterization of high surface area CuWO4 and Bi2WO6 electrodes for use as photoanodes for solar water oxidation. J Mater Chem A 2013;1:5006–14. https://doi.org/10.1039/c3ta10245a.",127,BiWO,Pt-Ti,Ag/AgCl,2,300,410,100,1,H2SO4,0.05,1,2.7,RHE,0.749,0,0.749,0.197
6250,10122,191,"Hill JC, Choi KS. Synthesis and characterization of high surface area CuWO4 and Bi2WO6 electrodes for use as photoanodes for solar water oxidation. J Mater Chem A 2013;1:5006–14. https://doi.org/10.1039/c3ta10245a.",127,BiWO,Pt-Ti,Ag/AgCl,2,300,410,100,1,H2SO4,0.05,1,2.7,RHE,0.785,0,0.785,0.219
6251,10123,191,"Hill JC, Choi KS. Synthesis and characterization of high surface area CuWO4 and Bi2WO6 electrodes for use as photoanodes for solar water oxidation. J Mater Chem A 2013;1:5006–14. https://doi.org/10.1039/c3ta10245a.",127,BiWO,Pt-Ti,Ag/AgCl,2,300,410,100,1,H2SO4,0.05,1,2.7,RHE,0.83,0,0.83,0.246
6252,10124,191,"Hill JC, Choi KS. Synthesis and characterization of high surface area CuWO4 and Bi2WO6 electrodes for use as photoanodes for solar water oxidation. J Mater Chem A 2013;1:5006–14. https://doi.org/10.1039/c3ta10245a.",127,BiWO,Pt-Ti,Ag/AgCl,2,300,410,100,1,H2SO4,0.05,1,2.7,RHE,0.874,0,0.874,0.274
6253,10125,191,"Hill JC, Choi KS. Synthesis and characterization of high surface area CuWO4 and Bi2WO6 electrodes for use as photoanodes for solar water oxidation. J Mater Chem A 2013;1:5006–14. https://doi.org/10.1039/c3ta10245a.",127,BiWO,Pt-Ti,Ag/AgCl,2,300,410,100,1,H2SO4,0.05,1,2.7,RHE,0.917,0,0.917,0.306
6254,10126,191,"Hill JC, Choi KS. Synthesis and characterization of high surface area CuWO4 and Bi2WO6 electrodes for use as photoanodes for solar water oxidation. J Mater Chem A 2013;1:5006–14. https://doi.org/10.1039/c3ta10245a.",127,BiWO,Pt-Ti,Ag/AgCl,2,300,410,100,1,H2SO4,0.05,1,2.7,RHE,0.962,0,0.962,0.345
6255,10127,191,"Hill JC, Choi KS. Synthesis and characterization of high surface area CuWO4 and Bi2WO6 electrodes for use as photoanodes for solar water oxidation. J Mater Chem A 2013;1:5006–14. https://doi.org/10.1039/c3ta10245a.",127,BiWO,Pt-Ti,Ag/AgCl,2,300,410,100,1,H2SO4,0.05,1,2.7,RHE,0.999,0,0.999,0.378
6256,10128,192,"Bohra D, Smith WA. Improved charge separation via Fe-doping of copper tungstate photoanodes. Phys Chem Chem Phys 2015;17:9857–66. https://doi.org/10.1039/c4cp05565a.",461,CuWO,Pt coil,Ag/AgCl,0.283,450,410,100,1,phosphate buffer,0.1,7,2.25,RHE,2.183,0,2.183,0.242
6257,10129,192,"Bohra D, Smith WA. Improved charge separation via Fe-doping of copper tungstate photoanodes. Phys Chem Chem Phys 2015;17:9857–66. https://doi.org/10.1039/c4cp05565a.",461,CuWO,Pt coil,Ag/AgCl,0.283,450,410,100,1,phosphate buffer,0.1,7,2.25,RHE,2.083,0,2.083,0.244
6258,10130,192,"Bohra D, Smith WA. Improved charge separation via Fe-doping of copper tungstate photoanodes. Phys Chem Chem Phys 2015;17:9857–66. https://doi.org/10.1039/c4cp05565a.",461,CuWO,Pt coil,Ag/AgCl,0.283,450,410,100,1,phosphate buffer,0.1,7,2.25,RHE,1.98,0,1.98,0.24
6259,10131,192,"Bohra D, Smith WA. Improved charge separation via Fe-doping of copper tungstate photoanodes. Phys Chem Chem Phys 2015;17:9857–66. https://doi.org/10.1039/c4cp05565a.",461,CuWO,Pt coil,Ag/AgCl,0.283,450,410,100,1,phosphate buffer,0.1,7,2.25,RHE,1.881,0,1.881,0.23
6260,10132,192,"Bohra D, Smith WA. Improved charge separation via Fe-doping of copper tungstate photoanodes. Phys Chem Chem Phys 2015;17:9857–66. https://doi.org/10.1039/c4cp05565a.",461,CuWO,Pt coil,Ag/AgCl,0.283,450,410,100,1,phosphate buffer,0.1,7,2.25,RHE,1.782,0,1.782,0.223
6261,10133,192,"Bohra D, Smith WA. Improved charge separation via Fe-doping of copper tungstate photoanodes. Phys Chem Chem Phys 2015;17:9857–66. https://doi.org/10.1039/c4cp05565a.",461,CuWO,Pt coil,Ag/AgCl,0.283,450,410,100,1,phosphate buffer,0.1,7,2.25,RHE,1.683,0,1.683,0.232
6262,10134,192,"Bohra D, Smith WA. Improved charge separation via Fe-doping of copper tungstate photoanodes. Phys Chem Chem Phys 2015;17:9857–66. https://doi.org/10.1039/c4cp05565a.",461,CuWO,Pt coil,Ag/AgCl,0.283,450,410,100,1,phosphate buffer,0.1,7,2.25,RHE,1.579,0,1.579,0.239
6263,10135,192,"Bohra D, Smith WA. Improved charge separation via Fe-doping of copper tungstate photoanodes. Phys Chem Chem Phys 2015;17:9857–66. https://doi.org/10.1039/c4cp05565a.",461,CuWO,Pt coil,Ag/AgCl,0.283,450,410,100,1,phosphate buffer,0.1,7,2.25,RHE,1.482,0,1.482,0.249
6264,10136,192,"Bohra D, Smith WA. Improved charge separation via Fe-doping of copper tungstate photoanodes. Phys Chem Chem Phys 2015;17:9857–66. https://doi.org/10.1039/c4cp05565a.",461,CuWO,Pt coil,Ag/AgCl,0.283,450,410,100,1,phosphate buffer,0.1,7,2.25,RHE,1.383,0,1.383,0.254
6265,10137,192,"Bohra D, Smith WA. Improved charge separation via Fe-doping of copper tungstate photoanodes. Phys Chem Chem Phys 2015;17:9857–66. https://doi.org/10.1039/c4cp05565a.",461,CuWO,Pt coil,Ag/AgCl,0.283,450,410,100,1,phosphate buffer,0.1,7,2.25,RHE,1.278,0,1.278,0.239
6266,10138,192,"Bohra D, Smith WA. Improved charge separation via Fe-doping of copper tungstate photoanodes. Phys Chem Chem Phys 2015;17:9857–66. https://doi.org/10.1039/c4cp05565a.",461,CuWO,Pt coil,Ag/AgCl,0.283,450,410,100,1,phosphate buffer,0.1,7,2.25,RHE,1.179,0,1.179,0.21
6267,10139,192,"Bohra D, Smith WA. Improved charge separation via Fe-doping of copper tungstate photoanodes. Phys Chem Chem Phys 2015;17:9857–66. https://doi.org/10.1039/c4cp05565a.",461,CuWO,Pt coil,Ag/AgCl,0.283,450,410,100,1,phosphate buffer,0.1,7,2.25,RHE,1.073,0,1.073,0.181
6268,10140,192,"Bohra D, Smith WA. Improved charge separation via Fe-doping of copper tungstate photoanodes. Phys Chem Chem Phys 2015;17:9857–66. https://doi.org/10.1039/c4cp05565a.",461,CuWO,Pt coil,Ag/AgCl,0.283,450,410,100,1,phosphate buffer,0.1,7,2.25,RHE,0.978,0,0.978,0.157
6269,10141,192,"Bohra D, Smith WA. Improved charge separation via Fe-doping of copper tungstate photoanodes. Phys Chem Chem Phys 2015;17:9857–66. https://doi.org/10.1039/c4cp05565a.",461,CuWO,Pt coil,Ag/AgCl,0.283,450,410,100,1,phosphate buffer,0.1,7,2.25,RHE,0.877,0,0.877,0.154
6270,10142,192,"Bohra D, Smith WA. Improved charge separation via Fe-doping of copper tungstate photoanodes. Phys Chem Chem Phys 2015;17:9857–66. https://doi.org/10.1039/c4cp05565a.",462,CuWO,Pt coil,Ag/AgCl,0.283,450,410,100,1,phosphate buffer,0.1,7,2.25,RHE,0.825,0,0.825,0.117
6271,10143,192,"Bohra D, Smith WA. Improved charge separation via Fe-doping of copper tungstate photoanodes. Phys Chem Chem Phys 2015;17:9857–66. https://doi.org/10.1039/c4cp05565a.",462,CuWO,Pt coil,Ag/AgCl,0.283,450,410,100,1,phosphate buffer,0.1,7,2.25,RHE,0.931,0,0.931,0.249
6272,10144,192,"Bohra D, Smith WA. Improved charge separation via Fe-doping of copper tungstate photoanodes. Phys Chem Chem Phys 2015;17:9857–66. https://doi.org/10.1039/c4cp05565a.",462,CuWO,Pt coil,Ag/AgCl,0.283,450,410,100,1,phosphate buffer,0.1,7,2.25,RHE,1.028,0,1.028,0.294
6273,10145,192,"Bohra D, Smith WA. Improved charge separation via Fe-doping of copper tungstate photoanodes. Phys Chem Chem Phys 2015;17:9857–66. https://doi.org/10.1039/c4cp05565a.",462,CuWO,Pt coil,Ag/AgCl,0.283,450,410,100,1,phosphate buffer,0.1,7,2.25,RHE,1.129,0,1.129,0.318
6274,10146,192,"Bohra D, Smith WA. Improved charge separation via Fe-doping of copper tungstate photoanodes. Phys Chem Chem Phys 2015;17:9857–66. https://doi.org/10.1039/c4cp05565a.",462,CuWO,Pt coil,Ag/AgCl,0.283,450,410,100,1,phosphate buffer,0.1,7,2.25,RHE,1.236,0,1.236,0.328
6275,10147,192,"Bohra D, Smith WA. Improved charge separation via Fe-doping of copper tungstate photoanodes. Phys Chem Chem Phys 2015;17:9857–66. https://doi.org/10.1039/c4cp05565a.",462,CuWO,Pt coil,Ag/AgCl,0.283,450,410,100,1,phosphate buffer,0.1,7,2.25,RHE,1.327,0,1.327,0.328
6276,10148,192,"Bohra D, Smith WA. Improved charge separation via Fe-doping of copper tungstate photoanodes. Phys Chem Chem Phys 2015;17:9857–66. https://doi.org/10.1039/c4cp05565a.",462,CuWO,Pt coil,Ag/AgCl,0.283,450,410,100,1,phosphate buffer,0.1,7,2.25,RHE,1.437,0,1.437,0.335
6277,10149,192,"Bohra D, Smith WA. Improved charge separation via Fe-doping of copper tungstate photoanodes. Phys Chem Chem Phys 2015;17:9857–66. https://doi.org/10.1039/c4cp05565a.",462,CuWO,Pt coil,Ag/AgCl,0.283,450,410,100,1,phosphate buffer,0.1,7,2.25,RHE,1.534,0,1.534,0.34
6278,10150,192,"Bohra D, Smith WA. Improved charge separation via Fe-doping of copper tungstate photoanodes. Phys Chem Chem Phys 2015;17:9857–66. https://doi.org/10.1039/c4cp05565a.",462,CuWO,Pt coil,Ag/AgCl,0.283,450,410,100,1,phosphate buffer,0.1,7,2.25,RHE,1.639,0,1.639,0.345
6279,10151,192,"Bohra D, Smith WA. Improved charge separation via Fe-doping of copper tungstate photoanodes. Phys Chem Chem Phys 2015;17:9857–66. https://doi.org/10.1039/c4cp05565a.",462,CuWO,Pt coil,Ag/AgCl,0.283,450,410,100,1,phosphate buffer,0.1,7,2.25,RHE,1.734,0,1.734,0.354
6280,10152,192,"Bohra D, Smith WA. Improved charge separation via Fe-doping of copper tungstate photoanodes. Phys Chem Chem Phys 2015;17:9857–66. https://doi.org/10.1039/c4cp05565a.",462,CuWO,Pt coil,Ag/AgCl,0.283,450,410,100,1,phosphate buffer,0.1,7,2.25,RHE,1.833,0,1.833,0.359
6281,10153,192,"Bohra D, Smith WA. Improved charge separation via Fe-doping of copper tungstate photoanodes. Phys Chem Chem Phys 2015;17:9857–66. https://doi.org/10.1039/c4cp05565a.",462,CuWO,Pt coil,Ag/AgCl,0.283,450,410,100,1,phosphate buffer,0.1,7,2.25,RHE,1.931,0,1.931,0.359
6282,10154,192,"Bohra D, Smith WA. Improved charge separation via Fe-doping of copper tungstate photoanodes. Phys Chem Chem Phys 2015;17:9857–66. https://doi.org/10.1039/c4cp05565a.",462,CuWO,Pt coil,Ag/AgCl,0.283,450,410,100,1,phosphate buffer,0.1,7,2.25,RHE,2.03,0,2.03,0.369
6283,10155,192,"Bohra D, Smith WA. Improved charge separation via Fe-doping of copper tungstate photoanodes. Phys Chem Chem Phys 2015;17:9857–66. https://doi.org/10.1039/c4cp05565a.",462,CuWO,Pt coil,Ag/AgCl,0.283,450,410,100,1,phosphate buffer,0.1,7,2.25,RHE,2.125,0,2.125,0.374
6284,10156,192,"Bohra D, Smith WA. Improved charge separation via Fe-doping of copper tungstate photoanodes. Phys Chem Chem Phys 2015;17:9857–66. https://doi.org/10.1039/c4cp05565a.",463,CuWO,Pt coil,Ag/AgCl,0.283,450,410,100,1,phosphate buffer,0.1,7,0,RHE,2.177,0,2.177,0.631
6285,10157,192,"Bohra D, Smith WA. Improved charge separation via Fe-doping of copper tungstate photoanodes. Phys Chem Chem Phys 2015;17:9857–66. https://doi.org/10.1039/c4cp05565a.",463,CuWO,Pt coil,Ag/AgCl,0.283,450,410,100,1,phosphate buffer,0.1,7,0,RHE,2.071,0,2.071,0.611
6286,10158,192,"Bohra D, Smith WA. Improved charge separation via Fe-doping of copper tungstate photoanodes. Phys Chem Chem Phys 2015;17:9857–66. https://doi.org/10.1039/c4cp05565a.",463,CuWO,Pt coil,Ag/AgCl,0.283,450,410,100,1,phosphate buffer,0.1,7,0,RHE,1.972,0,1.972,0.591
6287,10159,192,"Bohra D, Smith WA. Improved charge separation via Fe-doping of copper tungstate photoanodes. Phys Chem Chem Phys 2015;17:9857–66. https://doi.org/10.1039/c4cp05565a.",463,CuWO,Pt coil,Ag/AgCl,0.283,450,410,100,1,phosphate buffer,0.1,7,0,RHE,1.875,0,1.875,0.562
6288,10160,192,"Bohra D, Smith WA. Improved charge separation via Fe-doping of copper tungstate photoanodes. Phys Chem Chem Phys 2015;17:9857–66. https://doi.org/10.1039/c4cp05565a.",463,CuWO,Pt coil,Ag/AgCl,0.283,450,410,100,1,phosphate buffer,0.1,7,0,RHE,1.778,0,1.778,0.536
6289,10161,192,"Bohra D, Smith WA. Improved charge separation via Fe-doping of copper tungstate photoanodes. Phys Chem Chem Phys 2015;17:9857–66. https://doi.org/10.1039/c4cp05565a.",463,CuWO,Pt coil,Ag/AgCl,0.283,450,410,100,1,phosphate buffer,0.1,7,0,RHE,1.675,0,1.675,0.501
6290,10162,192,"Bohra D, Smith WA. Improved charge separation via Fe-doping of copper tungstate photoanodes. Phys Chem Chem Phys 2015;17:9857–66. https://doi.org/10.1039/c4cp05565a.",463,CuWO,Pt coil,Ag/AgCl,0.283,450,410,100,1,phosphate buffer,0.1,7,0,RHE,1.577,0,1.577,0.462
6291,10163,192,"Bohra D, Smith WA. Improved charge separation via Fe-doping of copper tungstate photoanodes. Phys Chem Chem Phys 2015;17:9857–66. https://doi.org/10.1039/c4cp05565a.",463,CuWO,Pt coil,Ag/AgCl,0.283,450,410,100,1,phosphate buffer,0.1,7,0,RHE,1.48,0,1.48,0.418
6292,10164,192,"Bohra D, Smith WA. Improved charge separation via Fe-doping of copper tungstate photoanodes. Phys Chem Chem Phys 2015;17:9857–66. https://doi.org/10.1039/c4cp05565a.",463,CuWO,Pt coil,Ag/AgCl,0.283,450,410,100,1,phosphate buffer,0.1,7,0,RHE,1.369,0,1.369,0.362
6293,10165,192,"Bohra D, Smith WA. Improved charge separation via Fe-doping of copper tungstate photoanodes. Phys Chem Chem Phys 2015;17:9857–66. https://doi.org/10.1039/c4cp05565a.",463,CuWO,Pt coil,Ag/AgCl,0.283,450,410,100,1,phosphate buffer,0.1,7,0,RHE,1.268,0,1.268,0.303
6294,10166,192,"Bohra D, Smith WA. Improved charge separation via Fe-doping of copper tungstate photoanodes. Phys Chem Chem Phys 2015;17:9857–66. https://doi.org/10.1039/c4cp05565a.",463,CuWO,Pt coil,Ag/AgCl,0.283,450,410,100,1,phosphate buffer,0.1,7,0,RHE,1.175,0,1.175,0.242
6295,10167,192,"Bohra D, Smith WA. Improved charge separation via Fe-doping of copper tungstate photoanodes. Phys Chem Chem Phys 2015;17:9857–66. https://doi.org/10.1039/c4cp05565a.",463,CuWO,Pt coil,Ag/AgCl,0.283,450,410,100,1,phosphate buffer,0.1,7,0,RHE,1.075,0,1.075,0.195
6296,10168,192,"Bohra D, Smith WA. Improved charge separation via Fe-doping of copper tungstate photoanodes. Phys Chem Chem Phys 2015;17:9857–66. https://doi.org/10.1039/c4cp05565a.",463,CuWO,Pt coil,Ag/AgCl,0.283,450,410,100,1,phosphate buffer,0.1,7,0,RHE,0.976,0,0.976,0.181
6297,10169,192,"Bohra D, Smith WA. Improved charge separation via Fe-doping of copper tungstate photoanodes. Phys Chem Chem Phys 2015;17:9857–66. https://doi.org/10.1039/c4cp05565a.",464,CuWO,Pt coil,Ag/AgCl,0.283,450,410,100,1,phosphate buffer,0.1,7,0,RHE,2.177,0,2.177,0.871
6298,10170,192,"Bohra D, Smith WA. Improved charge separation via Fe-doping of copper tungstate photoanodes. Phys Chem Chem Phys 2015;17:9857–66. https://doi.org/10.1039/c4cp05565a.",464,CuWO,Pt coil,Ag/AgCl,0.283,450,410,100,1,phosphate buffer,0.1,7,0,RHE,2.075,0,2.075,0.846
6299,10171,192,"Bohra D, Smith WA. Improved charge separation via Fe-doping of copper tungstate photoanodes. Phys Chem Chem Phys 2015;17:9857–66. https://doi.org/10.1039/c4cp05565a.",464,CuWO,Pt coil,Ag/AgCl,0.283,450,410,100,1,phosphate buffer,0.1,7,0,RHE,1.976,0,1.976,0.81
6300,10172,192,"Bohra D, Smith WA. Improved charge separation via Fe-doping of copper tungstate photoanodes. Phys Chem Chem Phys 2015;17:9857–66. https://doi.org/10.1039/c4cp05565a.",464,CuWO,Pt coil,Ag/AgCl,0.283,450,410,100,1,phosphate buffer,0.1,7,0,RHE,1.877,0,1.877,0.778
6301,10173,192,"Bohra D, Smith WA. Improved charge separation via Fe-doping of copper tungstate photoanodes. Phys Chem Chem Phys 2015;17:9857–66. https://doi.org/10.1039/c4cp05565a.",464,CuWO,Pt coil,Ag/AgCl,0.283,450,410,100,1,phosphate buffer,0.1,7,0,RHE,1.776,0,1.776,0.745
6302,10174,192,"Bohra D, Smith WA. Improved charge separation via Fe-doping of copper tungstate photoanodes. Phys Chem Chem Phys 2015;17:9857–66. https://doi.org/10.1039/c4cp05565a.",464,CuWO,Pt coil,Ag/AgCl,0.283,450,410,100,1,phosphate buffer,0.1,7,0,RHE,1.675,0,1.675,0.701
6303,10175,192,"Bohra D, Smith WA. Improved charge separation via Fe-doping of copper tungstate photoanodes. Phys Chem Chem Phys 2015;17:9857–66. https://doi.org/10.1039/c4cp05565a.",464,CuWO,Pt coil,Ag/AgCl,0.283,450,410,100,1,phosphate buffer,0.1,7,0,RHE,1.577,0,1.577,0.66
6304,10176,192,"Bohra D, Smith WA. Improved charge separation via Fe-doping of copper tungstate photoanodes. Phys Chem Chem Phys 2015;17:9857–66. https://doi.org/10.1039/c4cp05565a.",464,CuWO,Pt coil,Ag/AgCl,0.283,450,410,100,1,phosphate buffer,0.1,7,0,RHE,1.474,0,1.474,0.616
6305,10177,192,"Bohra D, Smith WA. Improved charge separation via Fe-doping of copper tungstate photoanodes. Phys Chem Chem Phys 2015;17:9857–66. https://doi.org/10.1039/c4cp05565a.",464,CuWO,Pt coil,Ag/AgCl,0.283,450,410,100,1,phosphate buffer,0.1,7,0,RHE,1.371,0,1.371,0.567
6306,10178,192,"Bohra D, Smith WA. Improved charge separation via Fe-doping of copper tungstate photoanodes. Phys Chem Chem Phys 2015;17:9857–66. https://doi.org/10.1039/c4cp05565a.",464,CuWO,Pt coil,Ag/AgCl,0.283,450,410,100,1,phosphate buffer,0.1,7,0,RHE,1.27,0,1.27,0.513
6307,10179,192,"Bohra D, Smith WA. Improved charge separation via Fe-doping of copper tungstate photoanodes. Phys Chem Chem Phys 2015;17:9857–66. https://doi.org/10.1039/c4cp05565a.",464,CuWO,Pt coil,Ag/AgCl,0.283,450,410,100,1,phosphate buffer,0.1,7,0,RHE,1.167,0,1.167,0.453
6308,10180,192,"Bohra D, Smith WA. Improved charge separation via Fe-doping of copper tungstate photoanodes. Phys Chem Chem Phys 2015;17:9857–66. https://doi.org/10.1039/c4cp05565a.",464,CuWO,Pt coil,Ag/AgCl,0.283,450,410,100,1,phosphate buffer,0.1,7,0,RHE,1.073,0,1.073,0.391
6309,10181,192,"Bohra D, Smith WA. Improved charge separation via Fe-doping of copper tungstate photoanodes. Phys Chem Chem Phys 2015;17:9857–66. https://doi.org/10.1039/c4cp05565a.",464,CuWO,Pt coil,Ag/AgCl,0.283,450,410,100,1,phosphate buffer,0.1,7,0,RHE,0.97,0,0.97,0.313
6310,10182,192,"Bohra D, Smith WA. Improved charge separation via Fe-doping of copper tungstate photoanodes. Phys Chem Chem Phys 2015;17:9857–66. https://doi.org/10.1039/c4cp05565a.",464,CuWO,Pt coil,Ag/AgCl,0.283,450,410,100,1,phosphate buffer,0.1,7,0,RHE,0.871,0,0.871,0.205
6311,10183,192,"Bohra D, Smith WA. Improved charge separation via Fe-doping of copper tungstate photoanodes. Phys Chem Chem Phys 2015;17:9857–66. https://doi.org/10.1039/c4cp05565a.",464,CuWO,Pt coil,Ag/AgCl,0.283,450,410,100,1,phosphate buffer,0.1,7,0,RHE,0.774,0,0.774,0.005
